Repository: MatthewChatham/bulmer-kaniyoor-elliott

File: data.csv (part 7 of 41)
Individual Multiwall CNTs,0.10989,2.10000,0.05233,Not Reported/ Can not calculate,Not Reported/ Can not calculate,Not Reported/ Can not calculate,Not Reported/ Can not calculate,Not Reported/ Can not calculate,Not Reported/ Can not calculate,Not Reported/ Can not calculate,,No,Not Reported/ Can not calculate,Not Reported/ Can not calculate,Not Reported/ Can not calculate,Not Reported/ Can not calculate,Not Reported/ Can not calculate,13.90000,13.90000,20200518,"straight CNT, conductivity value is modified to change area from annulus to full cross section, density estimated to be 2.1 g/cm3",1996.0,Chemical Vapor Deposition,As-is,Not Reported/ Can not calculate,Not Reported/ Can not calculate,Unsorted,Not Reported/ Can not calculate,Not Reported/ Can not calculate,Not Reported/ Can not calculate,Not Reported/ Can not calculate,Not Reported/ Can not calculate,Not Reported/ Can not calculate,Not Reported/ Can not calculate,Not Reported/ Can not calculate,Not Reported/ Can not calculate,,,1996 Probing Electrical Transport in Nanomaterials: Individual Singlewalled Carbon Nanotubes,-0.9590505076,0.3222192947,-1.2812698024,,,,,,1.1430148003,,,,,,Two-probe,Air,Si/SiO2,0.00100,6593268207.22774,3139.65153,Not Reported/ Can not calculate,Not Reported/ Can not calculate,Not Reported/ Can not calculate,Not Reported/ Can not calculate,Not Reported/ Can not calculate,Not Reported/ Can not calculate,Not Reported/ Can not calculate,Not Reported/ Can not calculate,Not Reported/ Can not calculate,Not Reported/ Can not calculate,15.00000,15.00000,"Current density values are not maximum burn values, rather low currents for conductivity measurements",yes,,9.81910,,,,13.90000,1.14301,,CNT,sub-micron,1.18,sub-mm
Individual Multiwall CNTs,0.04300,2.10000,0.02048,Not Reported/ Can not calculate,Not Reported/ Can not calculate,Not Reported/ Can not calculate,Not Reported/ Can not calculate,Not Reported/ Can not calculate,Not Reported/ Can not calculate,Not Reported/ Can not calculate,,No,Not Reported/ Can not calculate,Not Reported/ Can not calculate,Not Reported/ Can not calculate,Not Reported/ Can not calculate,Not Reported/ Can not calculate,8.50000,8.50000,20200518,"straight tube, measured btwn conductive tip and gold electrodes, approc length 1.3 micron, , conductivity value is modified to change area from annulus to full cross section, density estimated to be 2.1 g/cm3",1996.0,Chemical Vapor Deposition,As-is,Not Reported/ Can not calculate,Not Reported/ Can not calculate,Unsorted,Not Reported/ Can not calculate,Not Reported/ Can not calculate,Not Reported/ Can not calculate,Not Reported/ Can not calculate,Not Reported/ Can not calculate,Not Reported/ Can not calculate,Not Reported/ Can not calculate,Not Reported/ Can not calculate,Not Reported/ Can not calculate,,,1996 Probing Electrical Transport in Nanomaterials: Individual Singlewalled Carbon Nanotubes,-1.3664913649,0.3222192947,-1.6887106596,,,,,,0.9294189257,,,,,,Two-probe,Air,Si/SiO2,0.00100,17631631146.27640,8396.01483,Not Reported/ Can not calculate,Not Reported/ Can not calculate,Not Reported/ Can not calculate,Not Reported/ Can not calculate,Not Reported/ Can not calculate,Not Reported/ Can not calculate,Not Reported/ Can not calculate,Not Reported/ Can not calculate,Not Reported/ Can not calculate,Not Reported/ Can not calculate,15.00000,15.00000,"Current density values are not maximum burn values, rather low currents for conductivity measurements",yes,,10.24629,,,,8.50000,0.92942,,CNT,sub-micron,1.18,sub-mm
Individual Multiwall CNTs,0.00731,2.10000,0.00348,Not Reported/ Can not calculate,Not Reported/ Can not calculate,Not Reported/ Can not calculate,Not Reported/ Can not calculate,Not Reported/ Can not calculate,Not Reported/ Can not calculate,Not Reported/ Can not calculate,,No,Not Reported/ Can not calculate,Not Reported/ Can not calculate,Not Reported/ Can not calculate,Not Reported/ Can not calculate,Not Reported/ Can not calculate,9.50000,9.50000,20200518,"Greatly curved, , conductivity value is modified to change area from annulus to full cross section, density estimated to be 2.1 g/cm3",1996.0,Chemical Vapor Deposition,As-is,Not Reported/ Can not calculate,Not Reported/ Can not calculate,Unsorted,Not Reported/ Can not calculate,Not Reported/ Can not calculate,Not Reported/ Can not calculate,Not Reported/ Can not calculate,Not Reported/ Can not calculate,Not Reported/ Can not calculate,Not Reported/ Can not calculate,Not Reported/ Can not calculate,Not Reported/ Can not calculate,,,1996 Probing Electrical Transport in Nanomaterials: Individual Singlewalled Carbon Nanotubes,-2.1358741763,0.3222192947,-2.4580934711,,,,,,0.9777236053,,,,,,Two-probe,Air,Si/SiO2,0.00100,14115073133.72270,6721.46340,Not Reported/ Can not calculate,Not Reported/ Can not calculate,Not Reported/ Can not calculate,Not Reported/ Can not calculate,Not Reported/ Can not calculate,Not Reported/ Can not calculate,Not Reported/ Can not calculate,Not Reported/ Can not calculate,Not Reported/ Can not calculate,Not Reported/ Can not calculate,15.00000,15.00000,"Current density values are not maximum burn values, rather low currents for conductivity measurements",yes,,10.14968,,,,9.50000,0.97772,,CNT,sub-micron,1.18,sub-mm
Individual Multiwall CNTs,0.01883,2.10000,0.00897,Not Reported/ Can not calculate,Not Reported/ Can not calculate,Not Reported/ Can not calculate,Not Reported/ Can not calculate,Not Reported/ Can not calculate,Not Reported/ Can not calculate,Not Reported/ Can not calculate,,No,Not Reported/ Can not calculate,Not Reported/ Can not calculate,Not Reported/ Can not calculate,Not Reported/ Can not calculate,Not Reported/ Can not calculate,12.40000,12.40000,20200518,"slowly curved, , conductivity value is modified to change area from annulus to full cross section, density estimated to be 2.1 g/cm3",1996.0,Chemical Vapor Deposition,As-is,Not Reported/ Can not calculate,Not Reported/ Can not calculate,Unsorted,Not Reported/ Can not calculate,Not Reported/ Can not calculate,Not Reported/ Can not calculate,Not Reported/ Can not calculate,Not Reported/ Can not calculate,Not Reported/ Can not calculate,Not Reported/ Can not calculate,Not Reported/ Can not calculate,Not Reported/ Can not calculate,,,1996 Probing Electrical Transport in Nanomaterials: Individual Singlewalled Carbon Nanotubes,-1.7251657036,0.3222192947,-2.0473849983,,,,,,1.0934216852,,,,,,Two-probe,Air,Si/SiO2,0.00100,8284894317.88808,3945.18777,Not Reported/ Can not calculate,Not Reported/ Can not calculate,Not Reported/ Can not calculate,Not Reported/ Can not calculate,Not Reported/ Can not calculate,Not Reported/ Can not calculate,Not Reported/ Can not calculate,Not Reported/ Can not calculate,Not Reported/ Can not calculate,Not Reported/ Can not calculate,15.00000,15.00000,"Current density values are not maximum burn values, rather low currents for conductivity measurements",yes,,9.91829,,,,12.40000,1.09342,,CNT,sub-micron,1.18,sub-mm
Individual Multiwall CNTs,0.02265,2.10000,0.01078,Not Reported/ Can not calculate,Not Reported/ Can not calculate,Not Reported/ Can not calculate,Not Reported/ Can not calculate,Not Reported/ Can not calculate,Not Reported/ Can not calculate,Not Reported/ Can not calculate,,No,Not Reported/ Can not calculate,Not Reported/ Can not calculate,Not Reported/ Can not calculate,Not Reported/ Can not calculate,Not Reported/ Can not calculate,15.00000,15.00000,20200518,"slowly curved, conductivity value is modified to change area from annulus to full cross section, density estimated to be 2.1 g/cm3",1996.0,Chemical Vapor Deposition,As-is,Not Reported/ Can not calculate,Not Reported/ Can not calculate,Unsorted,Not Reported/ Can not calculate,Not Reported/ Can not calculate,Not Reported/ Can not calculate,Not Reported/ Can not calculate,Not Reported/ Can not calculate,Not Reported/ Can not calculate,Not Reported/ Can not calculate,Not Reported/ Can not calculate,Not Reported/ Can not calculate,,,1996 Probing Electrical Transport in Nanomaterials: Individual Singlewalled Carbon Nanotubes,-1.6449921835,0.3222192947,-1.9672114783,,,,,,1.1760912591,,,,,,Two-probe,Air,Si/SiO2,0.00100,5661712668.08209,2696.05365,Not Reported/ Can not calculate,Not Reported/ Can not calculate,Not Reported/ Can not calculate,Not Reported/ Can not calculate,Not Reported/ Can not calculate,Not Reported/ Can not calculate,Not Reported/ Can not calculate,Not Reported/ Can not calculate,Not Reported/ Can not calculate,Not Reported/ Can not calculate,15.00000,15.00000,"Current density values are not maximum burn values, rather low currents for conductivity measurements",yes,,9.75295,,,,15.00000,1.17609,,CNT,sub-micron,1.18,sub-mm
Individual Multiwall CNTs,0.01692,2.10000,0.00806,Not Reported/ Can not calculate,Not Reported/ Can not calculate,Not Reported/ Can not calculate,Not Reported/ Can not calculate,Not Reported/ Can not calculate,Not Reported/ Can not calculate,Not Reported/ Can not calculate,,No,Not Reported/ Can not calculate,Not Reported/ Can not calculate,Not Reported/ Can not calculate,Not Reported/ Can not calculate,Not Reported/ Can not calculate,18.50000,18.50000,20200518,"Moderately curved, conductivity value is modified to change area from annulus to full cross section, Density estimate of 1.74 g/cm3 for 15 to 22 nm diamter wide multiwall CNT, density estimated to be 2.1 g/cm3",1996.0,Chemical Vapor Deposition,As-is,Not Reported/ Can not calculate,Not Reported/ Can not calculate,Unsorted,Not Reported/ Can not calculate,Not Reported/ Can not calculate,Not Reported/ Can not calculate,Not Reported/ Can not calculate,Not Reported/ Can not calculate,Not Reported/ Can not calculate,Not Reported/ Can not calculate,Not Reported/ Can not calculate,Not Reported/ Can not calculate,,,1996 Probing Electrical Transport in Nanomaterials: Individual Singlewalled Carbon Nanotubes,-1.7716357944,0.3222192947,-2.0938550891,,,,,,1.2671717284,,,,,,Two-probe,Air,Si/SiO2,0.00100,3722090139.71796,1772.42388,Not Reported/ Can not calculate,Not Reported/ Can not calculate,Not Reported/ Can not calculate,Not Reported/ Can not calculate,Not Reported/ Can not calculate,Not Reported/ Can not calculate,Not Reported/ Can not calculate,Not Reported/ Can not calculate,Not Reported/ Can not calculate,Not Reported/ Can not calculate,15.00000,15.00000,"Current density values are not maximum burn values, rather low currents for conductivity measurements",yes,,9.57079,,,,18.50000,1.26717,,CNT,sub-micron,1.18,sub-mm
Individual Multiwall CNTs,1.18000,Not Reported/ Can not calculate,Not Reported/ Can not calculate,Not Reported/ Can not calculate,Not Reported/ Can not calculate,Not Reported/ Can not calculate,Not Reported/ Can not calculate,Not Reported/ Can not calculate,Not Reported/ Can not calculate,Not Reported/ Can not calculate,Not Reported/ Can not calculate,No,Not Reported/ Can not calculate,Not Reported/ Can not calculate,Not Reported/ Can not calculate,Not Reported/ Can not calculate,Not Reported/ Can not calculate,6.00000,6.00000,20200512,"Nanotube2, conductivity adjusted sligtly to get rid of annular crossection and use full cross section ",1996.0,Arc-discharge,Annealed,,,Unsorted,Not Reported/ Can not calculate,Not Reported/ Can not calculate,Not Reported/ Can not calculate,Not Reported/ Can not calculate,90.63573,Not Reported/ Can not calculate,90.63573,88.08283,82.59740,,0.91131,1996_Electrical Conductivities of Individual Carbon Nanotubes,0.0718820073,,,,,,,,0.7781512504,,,,-0.0403330365,,Two-probe,Air,Si/SiO2,Not Reported/ Can not calculate,Not Reported/ Can not calculate,,Not Reported/ Can not calculate,Not Reported/ Can not calculate,Not Reported/ Can not calculate,Not Reported/ Can not calculate,Not Reported/ Can not calculate,Not Reported/ Can not calculate,Not Reported/ Can not calculate,Not Reported/ Can not calculate,Not Reported/ Can not calculate,Not Reported/ Can not calculate,2--6,2--6,,yes,,,,,,6.00000,0.77815,,CNT,sub-micron,Not reported/Can not calculate,Not reported/Can not calculate
Individual Multiwall CNTs,19.20000,2.10000,9.14286,Not Reported/ Can not calculate,Not Reported/ Can not calculate,Not Reported/ Can not calculate,Not Reported/ Can not calculate,Not Reported/ Can not calculate,Not Reported/ Can not calculate,Not Reported/ Can not calculate,Not Reported/ Can not calculate,No,Not Reported/ Can not calculate,Not Reported/ Can not calculate,Not Reported/ Can not calculate,Not Reported/ Can not calculate,Not Reported/ Can not calculate,18.20000,18.20000,20200512,"Nanotube 6 Density estimate 2.1 g/cm-3, conductivity adjusted sligtly to get rid of annular crossection and use full cross section ",1996.0,Arc-discharge,Annealed,,,Unsorted,Not Reported/ Can not calculate,Not Reported/ Can not calculate,Not Reported/ Can not calculate,Not Reported/ Can not calculate,Not Reported/ Can not calculate,Not Reported/ Can not calculate,Not Reported/ Can not calculate,Not Reported/ Can not calculate,Not Reported/ Can not calculate,,,1996_Electrical Conductivities of Individual Carbon Nanotubes,1.2833012287,0.3222192947,0.961081934,,,,,,1.260071388,,,,,,Two-probe,Air,Si/SiO2,Not Reported/ Can not calculate,Not Reported/ Can not calculate,,Not Reported/ Can not calculate,Not Reported/ Can not calculate,Not Reported/ Can not calculate,Not Reported/ Can not calculate,Not Reported/ Can not calculate,Not Reported/ Can not calculate,Not Reported/ Can not calculate,Not Reported/ Can not calculate,Not Reported/ Can not calculate,Not Reported/ Can not calculate,2--6,2--6,,yes,,,,,,18.20000,1.26007,,CNT,sub-micron,Not reported/Can not calculate,Not reported/Can not calculate
Individual Multiwall CNTs,0.09952,2.10000,0.04739,Not Reported/ Can not calculate,Not Reported/ Can not calculate,Not Reported/ Can not calculate,Not Reported/ Can not calculate,Not Reported/ Can not calculate,Not Reported/ Can not calculate,Not Reported/ Can not calculate,Not Reported/ Can not calculate,No,Not Reported/ Can not calculate,Not Reported/ Can not calculate,Not Reported/ Can not calculate,Not Reported/ Can not calculate,Not Reported/ Can not calculate,12.20000,12.20000,20200512,"Nanotube7,  conductivity adjusted sligtly to get rid of annular crossection and use full cross section, density estimate 2.1 gcm-3",1996.0,Arc-discharge,Annealed,,,Unsorted,Not Reported/ Can not calculate,Not Reported/ Can not calculate,Not Reported/ Can not calculate,Not Reported/ Can not calculate,Not Reported/ Can not calculate,Not Reported/ Can not calculate,Not Reported/ Can not calculate,Not Reported/ Can not calculate,Not Reported/ Can not calculate,,,1996_Electrical Conductivities of Individual Carbon Nanotubes,-1.0020896327,0.3222192947,-1.3243089274,,,,,,1.0863598307,,,,,,Two-probe,Air,Si/SiO2,Not Reported/ Can not calculate,Not Reported/ Can not calculate,,Not Reported/ Can not calculate,Not Reported/ Can not calculate,Not Reported/ Can not calculate,Not Reported/ Can not calculate,Not Reported/ Can not calculate,Not Reported/ Can not calculate,Not Reported/ Can not calculate,Not Reported/ Can not calculate,Not Reported/ Can not calculate,Not Reported/ Can not calculate,2--6,2--6,,yes,,,,,,12.20000,1.08636,,CNT,sub-micron,Not reported/Can not calculate,Not reported/Can not calculate
Individual Multiwall CNTs,0.48000,2.10000,0.22857,Not Reported/ Can not calculate,Not Reported/ Can not calculate,Not Reported/ Can not calculate,Not Reported/ Can not calculate,Not Reported/ Can not calculate,Not Reported/ Can not calculate,Not Reported/ Can not calculate,Not Reported/ Can not calculate,No,Not Reported/ Can not calculate,Not Reported/ Can not calculate,Not Reported/ Can not calculate,Not Reported/ Can not calculate,Not Reported/ Can not calculate,14.80000,14.80000,20200512,"Nanotube 8 Density estimate of 2.1 g/cm3, conductivity adjusted sligtly to get rid of annular crossection and use full cross section ",1996.0,Arc-discharge,Annealed,,,Unsorted,Not Reported/ Can not calculate,Not Reported/ Can not calculate,Not Reported/ Can not calculate,Not Reported/ Can not calculate,6.59119,Not Reported/ Can not calculate,6.59119,6.45716,5.98442,,0.90794,1996_Electrical Conductivities of Individual Carbon Nanotubes,-0.3187587626,0.3222192947,-0.6409780574,,,,,,1.1702617154,,,,-0.0419416368,,Two-probe,Air,Si/SiO2,Not Reported/ Can not calculate,Not Reported/ Can not calculate,,Not Reported/ Can not calculate,Not Reported/ Can not calculate,Not Reported/ Can not calculate,Not Reported/ Can not calculate,Not Reported/ Can not calculate,Not Reported/ Can not calculate,Not Reported/ Can not calculate,Not Reported/ Can not calculate,Not Reported/ Can not calculate,Not Reported/ Can not calculate,2--6,2--6,,yes,,,,,,14.80000,1.17026,,CNT,sub-micron,Not reported/Can not calculate,Not reported/Can not calculate
Individual Multiwall CNTs,Not Reported/ Can not calculate,2.10000,,Not Reported/ Can not calculate,Not Reported/ Can not calculate,Not Reported/ Can not calculate,Not Reported/ Can not calculate,Not Reported/ Can not calculate,Not Reported/ Can not calculate,Not Reported/ Can not calculate,,No,Not Reported/ Can not calculate,Not Reported/ Can not calculate,Not Reported/ Can not calculate,Not Reported/ Can not calculate,Not Reported/ Can not calculate,13.90000,13.90000,20200518,"Conductance is ballistic, 1G, fibre dia 50 micron",1998.0,Arc-discharge,As-is,Not Reported/ Can not calculate,Not Reported/ Can not calculate,Semiconducting,Not Reported/ Can not calculate,Not Reported/ Can not calculate,Not Reported/ Can not calculate,Not Reported/ Can not calculate,Not Reported/ Can not calculate,Not Reported/ Can not calculate,Not Reported/ Can not calculate,Not Reported/ Can not calculate,Not Reported/ Can not calculate,,,1998_Carbon Nanotube Quantum Resistors,,0.3222192947,,,,,,,1.1430148003,,,,,,Two-probe,Air,None,Not Reported/ Can not calculate,100000000000.00000,47619.04762,Not Reported/ Can not calculate,Not Reported/ Can not calculate,Not Reported/ Can not calculate,Not Reported/ Can not calculate,Not Reported/ Can not calculate,Not Reported/ Can not calculate,Not Reported/ Can not calculate,Not Reported/ Can not calculate,Not Reported/ Can not calculate,Not Reported/ Can not calculate,2.20000,2.20000,,no,,11.00000,,,,13.90000,1.14301,,CNT,sub-micron,0.34,sub-mm
Carbon Fiber,0.74074,Not Reported/ Can not calculate,Not Reported/ Can not calculate,Not Reported/ Can not calculate,Not Reported/ Can not calculate,Not Reported/ Can not calculate,1,X ray,Not Reported/ Can not calculate,Not Reported/ Can not calculate,,No,Not Reported/ Can not calculate,Not Reported/ Can not calculate,Not Reported/ Can not calculate,Not Reported/ Can not calculate,Not Reported/ Can not calculate,Not Reported/ Can not calculate,Not Reported/ Can not calculate,20210320,K100 Pitch precursor graphitized 3000 C,1998.0,,Graphitized,,,Not Reported/ Can not calculate,9.00000,Not Reported/ Can not calculate,884.00000,Not Reported/ Can not calculate,Not Reported/ Can not calculate,Not Reported/ Can not calculate,Not Reported/ Can not calculate,Not Reported/ Can not calculate,Not Reported/ Can not calculate,,,1998_Characterization of high thermal conductivity carbon fibers and a self-reinforced graphite panel,-0.1303337685,,,,,,,,,0.9542425094,2.946452265,,,,,,,,,,,,,,,,,,,,,Not Reported/ Can not calculate,,,,,,,,Not Reported/ Can not calculate,,,Other Carbon,Not reported/Can not calculate,Not reported/Can not calculate,Not reported/Can not calculate
Carbon Fiber,0.71429,Not Reported/ Can not calculate,Not Reported/ Can not calculate,Not Reported/ Can not calculate,Not Reported/ Can not calculate,Not Reported/ Can not calculate,Not Reported/ Can not calculate,Not Reported/ Can not calculate,Not Reported/ Can not calculate,Not Reported/ Can not calculate,,No,Not Reported/ Can not calculate,Not Reported/ Can not calculate,Not Reported/ Can not calculate,Not Reported/ Can not calculate,Not Reported/ Can not calculate,Not Reported/ Can not calculate,Not Reported/ Can not calculate,20210320,Gaphitized pitch fiber 3000 C,1998.0,,Graphitized,,,Not Reported/ Can not calculate,10.00000,Not Reported/ Can not calculate,862.00000,Not Reported/ Can not calculate,Not Reported/ Can not calculate,Not Reported/ Can not calculate,Not Reported/ Can not calculate,Not Reported/ Can not calculate,Not Reported/ Can not calculate,,,1998_Characterization of high thermal conductivity carbon fibers and a self-reinforced graphite panel,-0.1461280357,,,,,,,,,1.0,2.9355072658,,,,,,,,,,,,,,,,,,,,,Not Reported/ Can not calculate,,,,,,,,Not Reported/ Can not calculate,,,Other Carbon,Not reported/Can not calculate,Not reported/Can not calculate,Not reported/Can not calculate
Carbon Fiber,0.55249,Not Reported/ Can not calculate,Not Reported/ Can not calculate,Not Reported/ Can not calculate,Not Reported/ Can not calculate,Not Reported/ Can not calculate,Not Reported/ Can not calculate,Not Reported/ Can not calculate,Not Reported/ Can not calculate,Not Reported/ Can not calculate,,No,Not Reported/ Can not calculate,Not Reported/ Can not calculate,Not Reported/ Can not calculate,Not Reported/ Can not calculate,Not Reported/ Can not calculate,Not Reported/ Can not calculate,Not Reported/ Can not calculate,20210320,Graphitized Pitch fiber 2650 C,1998.0,,Graphitized,,,Not Reported/ Can not calculate,10.00000,Not Reported/ Can not calculate,661.00000,Not Reported/ Can not calculate,Not Reported/ Can not calculate,Not Reported/ Can not calculate,Not Reported/ Can not calculate,Not Reported/ Can not calculate,Not Reported/ Can not calculate,,,1998_Characterization of high thermal conductivity carbon fibers and a self-reinforced graphite panel,-0.2576785749,,,,,,,,,1.0,2.8202014595,,,,,,,,,,,,,,,,,,,,,Not Reported/ Can not calculate,,,,,,,,Not Reported/ Can not calculate,,,Other Carbon,Not reported/Can not calculate,Not reported/Can not calculate,Not reported/Can not calculate
Carbon Fiber,0.95238,Not Reported/ Can not calculate,Not Reported/ Can not calculate,Not Reported/ Can not calculate,Not Reported/ Can not calculate,Not Reported/ Can not calculate,Not Reported/ Can not calculate,Not Reported/ Can not calculate,Not Reported/ Can not calculate,Not Reported/ Can not calculate,,No,Not Reported/ Can not calculate,Not Reported/ Can not calculate,Not Reported/ Can not calculate,Not Reported/ Can not calculate,Not Reported/ Can not calculate,Not Reported/ Can not calculate,Not Reported/ Can not calculate,20210320,Gaphitized pitch fiber 3000 C,1998.0,,Graphitized,,,Not Reported/ Can not calculate,10.00000,Not Reported/ Can not calculate,1060.00000,Not Reported/ Can not calculate,Not Reported/ Can not calculate,Not Reported/ Can not calculate,Not Reported/ Can not calculate,Not Reported/ Can not calculate,Not Reported/ Can not calculate,,,1998_Characterization of high thermal conductivity carbon fibers and a self-reinforced graphite panel,-0.0211892991,,,,,,,,,1.0,3.0253058653,,,,,,,,,,,,,,,,,,,,,Not Reported/ Can not calculate,,,,,,,,Not Reported/ Can not calculate,,,Other Carbon,Not reported/Can not calculate,Not reported/Can not calculate,Not reported/Can not calculate
Carbon Fiber,0.67114,Not Reported/ Can not calculate,Not Reported/ Can not calculate,Not Reported/ Can not calculate,Not Reported/ Can not calculate,Not Reported/ Can not calculate,Not Reported/ Can not calculate,Not Reported/ Can not calculate,Not Reported/ Can not calculate,Not Reported/ Can not calculate,,No,Not Reported/ Can not calculate,Not Reported/ Can not calculate,Not Reported/ Can not calculate,Not Reported/ Can not calculate,Not Reported/ Can not calculate,Not Reported/ Can not calculate,Not Reported/ Can not calculate,20210320,Graphitized Pitch fiber 2650 C,1998.0,,Graphitized,,,Not Reported/ Can not calculate,10.00000,Not Reported/ Can not calculate,746.00000,Not Reported/ Can not calculate,Not Reported/ Can not calculate,Not Reported/ Can not calculate,Not Reported/ Can not calculate,Not Reported/ Can not calculate,Not Reported/ Can not calculate,,,1998_Characterization of high thermal conductivity carbon fibers and a self-reinforced graphite panel,-0.1731862684,,,,,,,,,1.0,2.8727388275,,,,,,,,,,,,,,,,,,,,,Not Reported/ Can not calculate,,,,,,,,Not Reported/ Can not calculate,,,Other Carbon,Not reported/Can not calculate,Not reported/Can not calculate,Not reported/Can not calculate
Conductive Polymer,0.59524,Not Reported/ Can not calculate,Not Reported/ Can not calculate,Not Reported/ Can not calculate,Not Reported/ Can not calculate,Not Reported/ Can not calculate,Not Reported/ Can not calculate,Not Reported/ Can not calculate,Not Reported/ Can not calculate,Not Reported/ Can not calculate,,Yes,Not Reported/ Can not calculate,Not Reported/ Can not calculate,Not Reported/ Can not calculate,Not Reported/ Can not calculate,Not Reported/ Can not calculate,Not Reported/ Can not calculate,Not Reported/ Can not calculate,20200719,,1998.0,Conductive Polymer,Stretched and doped,CuClO4,,Not Reported/ Can not calculate,Not Reported/ Can not calculate,Not Reported/ Can not calculate,Not Reported/ Can not calculate,256.00000,1.54390,1.54390,1.50634,1.21372,1.00326,0.64982,0.66602,1998_Metallic temperature dependence of resistivity in perchlorate doped polyacetylene,-0.2253092817,,,,,,,,,,,-0.1872048716,-0.1765095529,,,,,,,,,,,,,,,,,,,Not Reported/ Can not calculate,,,,,,,,Not Reported/ Can not calculate,,,Conductive Polymer,Not reported/Can not calculate,Not reported/Can not calculate,Not reported/Can not calculate
Conductive Polymer,0.90090,Not Reported/ Can not calculate,Not Reported/ Can not calculate,Not Reported/ Can not calculate,Not Reported/ Can not calculate,Not Reported/ Can not calculate,Not Reported/ Can not calculate,Not Reported/ Can not calculate,Not Reported/ Can not calculate,Not Reported/ Can not calculate,,Yes,Not Reported/ Can not calculate,Not Reported/ Can not calculate,Not Reported/ Can not calculate,Not Reported/ Can not calculate,Not Reported/ Can not calculate,Not Reported/ Can not calculate,Not Reported/ Can not calculate,20200719,,1998.0,Conductive Polymer,Stretched and doped,FeCl4,,Not Reported/ Can not calculate,Not Reported/ Can not calculate,Not Reported/ Can not calculate,Not Reported/ Can not calculate,195.22492,1.38105,1.35330,1.30796,1.04595,1.01391,0.74921,0.77519,1998_Metallic temperature dependence of resistivity in perchlorate doped polyacetylene,-0.0453229788,,,,,,,,,,,-0.1253952992,-0.1105941213,,,,,,,,,,,,,,,,,,,Not Reported/ Can not calculate,,,,,,,,Not Reported/ Can not calculate,,,Conductive Polymer,Not reported/Can not calculate,Not reported/Can not calculate,Not reported/Can not calculate
Conductive Polymer,1.51976,Not Reported/ Can not calculate,Not Reported/ Can not calculate,50.00000,Not Reported/ Can not calculate,Not Reported/ Can not calculate,Not Reported/ Can not calculate,Not Reported/ Can not calculate,Not Reported/ Can not calculate,Not Reported/ Can not calculate,,Yes,Not Reported/ Can not calculate,Not Reported/ Can not calculate,Not Reported/ Can not calculate,Not Reported/ Can not calculate,Not Reported/ Can not calculate,Not Reported/ Can not calculate,Not Reported/ Can not calculate,20200719,,1998.0,Conductive Polymer,Stretched and doped,FeClO4,,Not Reported/ Can not calculate,Not Reported/ Can not calculate,Not Reported/ Can not calculate,Not Reported/ Can not calculate,193.99666,1.02344,1.02344,1.02494,0.92684,1.00049,0.97757,0.97614,1998_Metallic temperature dependence of resistivity in perchlorate doped polyacetylene,0.1817741064,,,,,,,,,,,-0.0098518797,-0.0104886955,,,,,,,,,,,,,,,,,,,Not Reported/ Can not calculate,,,,,,,,Not Reported/ Can not calculate,,,Conductive Polymer,Not reported/Can not calculate,Not reported/Can not calculate,Not reported/Can not calculate
Conductive Polymer,1.99601,Not Reported/ Can not calculate,Not Reported/ Can not calculate,Not Reported/ Can not calculate,Not Reported/ Can not calculate,Not Reported/ Can not calculate,Not Reported/ Can not calculate,Not Reported/ Can not calculate,Not Reported/ Can not calculate,Not Reported/ Can not calculate,,Yes,Not Reported/ Can not calculate,Not Reported/ Can not calculate,Not Reported/ Can not calculate,Not Reported/ Can not calculate,Not Reported/ Can not calculate,Not Reported/ Can not calculate,Not Reported/ Can not calculate,20200719,,1998.0,Conductive Polymer,Stretched and doped,FeClO4,,Not Reported/ Can not calculate,Not Reported/ Can not calculate,Not Reported/ Can not calculate,Not Reported/ Can not calculate,160.39041,0.97432,0.97432,0.97463,0.94220,1.00230,1.02872,1.02839,1998_Metallic temperature dependence of resistivity in perchlorate doped polyacetylene,0.3001622741,,,,,,,,,,,0.012297831,0.0121573563,,,,,,,,,,,,,,,,,,,Not Reported/ Can not calculate,,,,,,,,Not Reported/ Can not calculate,,,Conductive Polymer,Not reported/Can not calculate,Not reported/Can not calculate,Not reported/Can not calculate
Conductive Polymer,4.10000,Not Reported/ Can not calculate,Not Reported/ Can not calculate,Not Reported/ Can not calculate,Not Reported/ Can not calculate,Not Reported/ Can not calculate,Not Reported/ Can not calculate,Not Reported/ Can not calculate,Not Reported/ Can not calculate,Not Reported/ Can not calculate,,Yes,Not Reported/ Can not calculate,Not Reported/ Can not calculate,Not Reported/ Can not calculate,Not Reported/ Can not calculate,Not Reported/ Can not calculate,Not Reported/ Can not calculate,Not Reported/ Can not calculate,20200719,,1998.0,Conductive Polymer,Stretched and doped,FeClO4,,Not Reported/ Can not calculate,Not Reported/ Can not calculate,Not Reported/ Can not calculate,Not Reported/ Can not calculate,Not Reported/ Can not calculate,1.42538,1.42538,1.44091,1.55288,2.46273,1.72777,1.70915,1998_Metallic temperature dependence of resistivity in perchlorate doped polyacetylene,0.6127838567,,,,,,,,,,,0.2374860141,0.2327800266,,,,,,,,,,,,,,,,,,,Not Reported/ Can not calculate,,,,,,,,Not Reported/ Can not calculate,,,Conductive Polymer,Not reported/Can not calculate,Not reported/Can not calculate,Not reported/Can not calculate
Single crystal graphite,,,,,,,,,,,,,,,,,,,,20200516,,,,,,,,,,2000.00000,,,,,,,,,1999 Thermal conductivity of single-walled carbon nanotubes,,,,,,,,,,,3.3010299957,,,,,,,,,,,,,,,,,,,,,Not Reported/ Can not calculate,,Not Reported/ Can not calculate,,Not Reported/ Can not calculate,Not Reported/ Can not calculate,Not Reported/ Can not calculate,Not Reported/ Can not calculate,Not Reported/ Can not calculate,,,Other Carbon,Not reported/Can not calculate,Not reported/Can not calculate,Not reported/Can not calculate
Individual Multiwall CNTs,0.19000,2.10000,0.09048,Not Reported/ Can not calculate,Not Reported/ Can not calculate,Not Reported/ Can not calculate,Not Reported/ Can not calculate,Not Reported/ Can not calculate,Not Reported/ Can not calculate,Not Reported/ Can not calculate,Not Reported/ Can not calculate,No,Not Reported/ Can not calculate,Not Reported/ Can not calculate,Not Reported/ Can not calculate,Not Reported/ Can not calculate,Not Reported/ Can not calculate,20.00000,20.00000,20200523,Density estimate of 2.1 gcm-3,1999.0,Arc-discharge,As-is,,,Unsorted,Not Reported/ Can not calculate,Not Reported/ Can not calculate,Not Reported/ Can not calculate,Not Reported/ Can not calculate,Not Reported/ Can not calculate,Not Reported/ Can not calculate,Not Reported/ Can not calculate,Not Reported/ Can not calculate,Not Reported/ Can not calculate,,,1999_Electrical transport in pure and boron-doped carbon nanotubes,-0.721246399,0.3222192947,-1.0434656938,,,,,,1.3010299957,,,,,,Two-probe,Air,Si/SiO2,Not Reported/ Can not calculate,Not Reported/ Can not calculate,,Not Reported/ Can not calculate,Not Reported/ Can not calculate,Not Reported/ Can not calculate,Not Reported/ Can not calculate,Not Reported/ Can not calculate,Not Reported/ Can not calculate,Not Reported/ Can not calculate,Not Reported/ Can not calculate,Not Reported/ Can not calculate,Not Reported/ Can not calculate,3.40000,3.40000,,yes,,,,,,20.00000,1.30103,,CNT,sub-micron,0.53,sub-mm
Individual Multiwall CNTs,1.40000,Not Reported/ Can not calculate,Not Reported/ Can not calculate,Not Reported/ Can not calculate,Not Reported/ Can not calculate,Not Reported/ Can not calculate,Not Reported/ Can not calculate,Not Reported/ Can not calculate,Not Reported/ Can not calculate,Not Reported/ Can not calculate,Not Reported/ Can not calculate,Yes,Not Reported/ Can not calculate,Not Reported/ Can not calculate,Not Reported/ Can not calculate,Not Reported/ Can not calculate,Not Reported/ Can not calculate,20.00000,20.00000,20200523,Boron Doped,1999.0,Arc-discharge,Doped,B,0.19000,Unsorted,Not Reported/ Can not calculate,Not Reported/ Can not calculate,Not Reported/ Can not calculate,Not Reported/ Can not calculate,Not Reported/ Can not calculate,Not Reported/ Can not calculate,Not Reported/ Can not calculate,Not Reported/ Can not calculate,Not Reported/ Can not calculate,,,1999_Electrical transport in pure and boron-doped carbon nanotubes,0.1461280357,,,,,,,,1.3010299957,,,,,-0.721246399,Two-probe,Air,Si/SiO2,Not Reported/ Can not calculate,100000000000.00000,,Not Reported/ Can not calculate,Not Reported/ Can not calculate,Not Reported/ Can not calculate,Not Reported/ Can not calculate,Not Reported/ Can not calculate,Not Reported/ Can not calculate,Not Reported/ Can not calculate,Not Reported/ Can not calculate,Not Reported/ Can not calculate,Not Reported/ Can not calculate,6.00000,6.00000,(NOTE:J max at 300 C = 1E13 A/m2),yes,,11.00000,,,,20.00000,1.30103,,CNT,sub-micron,0.78,sub-mm
Aligned Few-wall CNTs,"1.05263157894737 Cannot use, this is a ""density corrected value""",Not Reported/ Can not calculate,Not Reported/ Can not calculate,24.00000,Not Reported/ Can not calculate,Not Reported/ Can not calculate,28,X ray,Not Reported/ Can not calculate,Not Reported/ Can not calculate,,Yes,Not Reported/ Can not calculate,Not Reported/ Can not calculate,Not Reported/ Can not calculate,Not Reported/ Can not calculate,Not Reported/ Can not calculate,1.40000,1.40000,20200508,"Thin and Unannealed Magnetic field aligned buckypaper, Questionable if this is counted as doped ",2000.0,Aligned Buckypaper,,,,Unsorted,Not Reported/ Can not calculate,Not Reported/ Can not calculate,Not Reported/ Can not calculate,Not Reported/ Can not calculate,Not Reported/ Can not calculate,Not Reported/ Can not calculate,Not Reported/ Can not calculate,Not Reported/ Can not calculate,Not Reported/ Can not calculate,,,2000 Electrical and thermal transport properties of magnetically aligned single wall carbon nanotube films,,,,,,,,,0.1461280357,,,,,,,,,,,,,,,,,,,,,,,Not Reported/ Can not calculate,,Not Reported/ Can not calculate,,Not Reported/ Can not calculate,Not Reported/ Can not calculate,,,1.40000,0.14613,,CNT,sub-micron,Not reported/Can not calculate,Not reported/Can not calculate
Aligned Few-wall CNTs,"0.138888888888889 Cannot use, this is a ""density corrected value""",Not Reported/ Can not calculate,Not Reported/ Can not calculate,,Not Reported/ Can not calculate,Not Reported/ Can not calculate,Not Reported/ Can not calculate,Not Reported/ Can not calculate,Not Reported/ Can not calculate,Not Reported/ Can not calculate,,No,Not Reported/ Can not calculate,Not Reported/ Can not calculate,Not Reported/ Can not calculate,Not Reported/ Can not calculate,Not Reported/ Can not calculate,1.40000,1.40000,20200508,Thin and annealed Magnetic field aligned Buckypaper,2000.0,Aligned Buckypaper,Annealed,,,Unsorted,Not Reported/ Can not calculate,Not Reported/ Can not calculate,Not Reported/ Can not calculate,Not Reported/ Can not calculate,Not Reported/ Can not calculate,Not Reported/ Can not calculate,Not Reported/ Can not calculate,Not Reported/ Can not calculate,Not Reported/ Can not calculate,,,2000 Electrical and thermal transport properties of magnetically aligned single wall carbon nanotube films,,,,,,,,,0.1461280357,,,,,,,,,,,,,,,,,,,,,,,Not Reported/ Can not calculate,,Not Reported/ Can not calculate,,Not Reported/ Can not calculate,Not Reported/ Can not calculate,,,1.40000,0.14613,,CNT,sub-micron,Not reported/Can not calculate,Not reported/Can not calculate
Aligned Few-wall CNTs,"0.8 Cannot use, this is a ""density corrected value""",Not Reported/ Can not calculate,Not Reported/ Can not calculate,6.00000,Not Reported/ Can not calculate,Not Reported/ Can not calculate,35,X ray,Not Reported/ Can not calculate,Not Reported/ Can not calculate,,Yes,Not Reported/ Can not calculate,Not Reported/ Can not calculate,Not Reported/ Can not calculate,Not Reported/ Can not calculate,Not Reported/ Can not calculate,1.40000,1.40000,20200508,Thick and un-annealed Magnetic field aligned Buckypaper,2000.0,Aligned Buckypaper,,,,Unsorted,Not Reported/ Can not calculate,Not Reported/ Can not calculate,Not Reported/ Can not calculate,160.00000,1.32557,Not Reported/ Can not calculate,1.32557,0.98977,1.00529,,0.75838,2000 Electrical and thermal transport properties of magnetically aligned single wall carbon nanotube films,,,,,,,,,0.1461280357,,,,-0.1201119158,,,,,,,,,,,,,,,,,,,Not Reported/ Can not calculate,,Not Reported/ Can not calculate,,Not Reported/ Can not calculate,Not Reported/ Can not calculate,,,1.40000,0.14613,,CNT,sub-micron,Not reported/Can not calculate,Not reported/Can not calculate
Aligned Few-wall CNTs,"0.121212121212121 Cannot use, this is a ""density corrected value""",Not Reported/ Can not calculate,Not Reported/ Can not calculate,6.00000,Not Reported/ Can not calculate,Not Reported/ Can not calculate,Not Reported/ Can not calculate,Not Reported/ Can not calculate,Not Reported/ Can not calculate,Not Reported/ Can not calculate,,No,Not Reported/ Can not calculate,Not Reported/ Can not calculate,Not Reported/ Can not calculate,Not Reported/ Can not calculate,Not Reported/ Can not calculate,1.40000,1.40000,20200508,Thick and annealed Magnetic field aligned Buckypaper,2000.0,Aligned Buckypaper,Annealed,,,Unsorted,Not Reported/ Can not calculate,Not Reported/ Can not calculate,216.50000,Not Reported/ Can not calculate,2.29065,Not Reported/ Can not calculate,2.29065,1.32275,1.00529,,0.43887,2000 Electrical and thermal transport properties of magnetically aligned single wall carbon nanotube films,,,,,,,,,0.1461280357,,2.3354579007,,-0.3576674243,,,,,,,,,,,,,,,,,,,Not Reported/ Can not calculate,,Not Reported/ Can not calculate,,Not Reported/ Can not calculate,Not Reported/ Can not calculate,,,1.40000,0.14613,,CNT,sub-micron,Not reported/Can not calculate,Not reported/Can not calculate
Individual Multiwall CNTs,Not Reported/ Can not calculate,2.10000,Not Reported/ Can not calculate,Not Reported/ Can not calculate,Not Reported/ Can not calculate,Not Reported/ Can not calculate,Not Reported/ Can not calculate,Not Reported/ Can not calculate,Not Reported/ Can not calculate,Not Reported/ Can not calculate,,No,1411.50731,0.67215,Not Reported/ Can not calculate,Not Reported/ Can not calculate,Not Reported/ Can not calculate,19.00000,19.00000,20200512,"Density estimate of 2.1 g/cm3, had to recalcalculate area to use full cross section and not annulus",2000.0,Arc-discharge,As-is,,,Unsorted,Not Reported/ Can not calculate,Not Reported/ Can not calculate,Not Reported/ Can not calculate,Not Reported/ Can not calculate,Not Reported/ Can not calculate,Not Reported/ Can not calculate,Not Reported/ Can not calculate,Not Reported/ Can not calculate,Not Reported/ Can not calculate,,,2000 Strength and Breaking Mechanism of Multiwalled Carbon Nanotubes Under Tensile Load,,0.3222192947,,3.1496831327,-0.1725361621,,,,1.278753601,,,,,,,,,,,,,,,,,,,,,,,Not Reported/ Can not calculate,,Not Reported/ Can not calculate,,Not Reported/ Can not calculate,Not Reported/ Can not calculate,,,19.00000,1.27875,,CNT,sub-micron,Not reported/Can not calculate,Not reported/Can not calculate
