Repository: MatthewChatham/bulmer-kaniyoor-elliott

File: data.csv (part 8 of 41)
Individual Multiwall CNTs,Not Reported/ Can not calculate,2.10000,Not Reported/ Can not calculate,Not Reported/ Can not calculate,Not Reported/ Can not calculate,Not Reported/ Can not calculate,Not Reported/ Can not calculate,Not Reported/ Can not calculate,Not Reported/ Can not calculate,Not Reported/ Can not calculate,,No,4267.51592,2.03215,Not Reported/ Can not calculate,Not Reported/ Can not calculate,Not Reported/ Can not calculate,20.00000,20.00000,20200512,"Density estimate of 2.1 g/cm3, had to recalcalculate area to use full cross section and not annulus",2000.0,Arc-discharge,As-is,,,Unsorted,Not Reported/ Can not calculate,Not Reported/ Can not calculate,Not Reported/ Can not calculate,Not Reported/ Can not calculate,Not Reported/ Can not calculate,Not Reported/ Can not calculate,Not Reported/ Can not calculate,Not Reported/ Can not calculate,Not Reported/ Can not calculate,,,2000 Strength and Breaking Mechanism of Multiwalled Carbon Nanotubes Under Tensile Load,,0.3222192947,,3.6301751503,0.3079558556,,,,1.3010299957,,,,,,,,,,,,,,,,,,,,,,,Not Reported/ Can not calculate,,Not Reported/ Can not calculate,,Not Reported/ Can not calculate,Not Reported/ Can not calculate,,,20.00000,1.30103,,CNT,sub-micron,Not reported/Can not calculate,Not reported/Can not calculate
Individual Multiwall CNTs,Not Reported/ Can not calculate,2.10000,Not Reported/ Can not calculate,Not Reported/ Can not calculate,Not Reported/ Can not calculate,Not Reported/ Can not calculate,Not Reported/ Can not calculate,Not Reported/ Can not calculate,Not Reported/ Can not calculate,Not Reported/ Can not calculate,,No,947.51803,0.45120,Not Reported/ Can not calculate,Not Reported/ Can not calculate,Not Reported/ Can not calculate,33.00000,33.00000,20200512,"had to recalcalculate area to use full cross section and not annulus, Density estimate of 2.1 g/cm3",2000.0,Arc-discharge,As-is,,,Unsorted,Not Reported/ Can not calculate,Not Reported/ Can not calculate,Not Reported/ Can not calculate,Not Reported/ Can not calculate,Not Reported/ Can not calculate,Not Reported/ Can not calculate,Not Reported/ Can not calculate,Not Reported/ Can not calculate,Not Reported/ Can not calculate,,,2000 Strength and Breaking Mechanism of Multiwalled Carbon Nanotubes Under Tensile Load,,0.3222192947,,2.9765874824,-0.3456318124,,,,1.5185139399,,,,,,,,,,,,,,,,,,,,,,,Not Reported/ Can not calculate,,Not Reported/ Can not calculate,,Not Reported/ Can not calculate,Not Reported/ Can not calculate,,,33.00000,1.51851,,CNT,sub-micron,Not reported/Can not calculate,Not reported/Can not calculate
Individual Multiwall CNTs,Not Reported/ Can not calculate,2.10000,Not Reported/ Can not calculate,Not Reported/ Can not calculate,Not Reported/ Can not calculate,Not Reported/ Can not calculate,Not Reported/ Can not calculate,Not Reported/ Can not calculate,Not Reported/ Can not calculate,Not Reported/ Can not calculate,,No,904.30133,0.43062,Not Reported/ Can not calculate,Not Reported/ Can not calculate,Not Reported/ Can not calculate,36.00000,36.00000,20200512,"had to recalcalculate area to use full cross section and not annulus, Density estimate of 2.1 g/cm3",2000.0,Arc-discharge,As-is,,,Unsorted,Not Reported/ Can not calculate,Not Reported/ Can not calculate,Not Reported/ Can not calculate,Not Reported/ Can not calculate,Not Reported/ Can not calculate,Not Reported/ Can not calculate,Not Reported/ Can not calculate,Not Reported/ Can not calculate,Not Reported/ Can not calculate,,,2000 Strength and Breaking Mechanism of Multiwalled Carbon Nanotubes Under Tensile Load,,0.3222192947,,2.9563131691,-0.3659061257,,,,1.5563025008,,,,,,,,,,,,,,,,,,,,,,,Not Reported/ Can not calculate,,Not Reported/ Can not calculate,,Not Reported/ Can not calculate,Not Reported/ Can not calculate,,,36.00000,1.5563,,CNT,sub-micron,Not reported/Can not calculate,Not reported/Can not calculate
Individual Multiwall CNTs,Not Reported/ Can not calculate,2.10000,Not Reported/ Can not calculate,Not Reported/ Can not calculate,Not Reported/ Can not calculate,Not Reported/ Can not calculate,Not Reported/ Can not calculate,Not Reported/ Can not calculate,Not Reported/ Can not calculate,Not Reported/ Can not calculate,,No,2939.73542,1.39987,Not Reported/ Can not calculate,Not Reported/ Can not calculate,Not Reported/ Can not calculate,13.00000,13.00000,20200512,"had to recalcalculate area to use full cross section and not annulus, Density estimate of 2.1 g/cm3",2000.0,Arc-discharge,As-is,,,Unsorted,Not Reported/ Can not calculate,Not Reported/ Can not calculate,Not Reported/ Can not calculate,Not Reported/ Can not calculate,Not Reported/ Can not calculate,Not Reported/ Can not calculate,Not Reported/ Can not calculate,Not Reported/ Can not calculate,Not Reported/ Can not calculate,,,2000 Strength and Breaking Mechanism of Multiwalled Carbon Nanotubes Under Tensile Load,,0.3222192947,,3.4683082457,0.1460889509,,,,1.1139433523,,,,,,,,,,,,,,,,,,,,,,,Not Reported/ Can not calculate,,Not Reported/ Can not calculate,,Not Reported/ Can not calculate,Not Reported/ Can not calculate,,,13.00000,1.11394,,CNT,sub-micron,Not reported/Can not calculate,Not reported/Can not calculate
Individual Multiwall CNTs,Not Reported/ Can not calculate,2.10000,Not Reported/ Can not calculate,Not Reported/ Can not calculate,Not Reported/ Can not calculate,Not Reported/ Can not calculate,Not Reported/ Can not calculate,Not Reported/ Can not calculate,Not Reported/ Can not calculate,Not Reported/ Can not calculate,,No,2131.91557,1.01520,Not Reported/ Can not calculate,Not Reported/ Can not calculate,Not Reported/ Can not calculate,22.00000,22.00000,20200512,"Density estimate of 2.1 g/cm3, had to recalcalculate area to use full cross section and not annulus",2000.0,Arc-discharge,As-is,,,Unsorted,Not Reported/ Can not calculate,Not Reported/ Can not calculate,Not Reported/ Can not calculate,Not Reported/ Can not calculate,Not Reported/ Can not calculate,Not Reported/ Can not calculate,Not Reported/ Can not calculate,Not Reported/ Can not calculate,Not Reported/ Can not calculate,,,2000 Strength and Breaking Mechanism of Multiwalled Carbon Nanotubes Under Tensile Load,,0.3222192947,,3.3287700005,0.0065507058,,,,1.3424226808,,,,,,,,,,,,,,,,,,,,,,,Not Reported/ Can not calculate,,Not Reported/ Can not calculate,,Not Reported/ Can not calculate,Not Reported/ Can not calculate,,,22.00000,1.34242,,CNT,sub-micron,Not reported/Can not calculate,Not reported/Can not calculate
Individual Multiwall CNTs,Not Reported/ Can not calculate,2.10000,Not Reported/ Can not calculate,Not Reported/ Can not calculate,Not Reported/ Can not calculate,Not Reported/ Can not calculate,Not Reported/ Can not calculate,Not Reported/ Can not calculate,Not Reported/ Can not calculate,Not Reported/ Can not calculate,,No,2421.43496,1.15306,Not Reported/ Can not calculate,Not Reported/ Can not calculate,Not Reported/ Can not calculate,22.00000,22.00000,20200512,"Density estimate of 2.1 g/cm3, had to recalcalculate area to use full cross section and not annulus",2000.0,Arc-discharge,As-is,,,Unsorted,Not Reported/ Can not calculate,Not Reported/ Can not calculate,Not Reported/ Can not calculate,Not Reported/ Can not calculate,Not Reported/ Can not calculate,Not Reported/ Can not calculate,Not Reported/ Can not calculate,Not Reported/ Can not calculate,Not Reported/ Can not calculate,,,2000 Strength and Breaking Mechanism of Multiwalled Carbon Nanotubes Under Tensile Load,,0.3222192947,,3.384072809,0.0618535142,,,,1.3424226808,,,,,,,,,,,,,,,,,,,,,,,Not Reported/ Can not calculate,,Not Reported/ Can not calculate,,Not Reported/ Can not calculate,Not Reported/ Can not calculate,,,22.00000,1.34242,,CNT,sub-micron,Not reported/Can not calculate,Not reported/Can not calculate
Individual Bundle,0.25800,1.10000,0.23455,Not Reported/ Can not calculate,Not Reported/ Can not calculate,Not Reported/ Can not calculate,Not Reported/ Can not calculate,Not Reported/ Can not calculate,Not Reported/ Can not calculate,Not Reported/ Can not calculate,Not Reported/ Can not calculate,No,Not Reported/ Can not calculate,Not Reported/ Can not calculate,Not Reported/ Can not calculate,Not Reported/ Can not calculate,Not Reported/ Can not calculate,1.40000,1.40000,20200513,Density estimated to be 1.1 g/cm3,2000.0,Laser ablation ,As-is,,,Unsorted,Not Reported/ Can not calculate,Not Reported/ Can not calculate,Not Reported/ Can not calculate,Not Reported/ Can not calculate,21774.19355,Not Reported/ Can not calculate,10870.96774,5258.06452,5645.16129,,0.51929,2000 Transport properties of a potassium-doped single-wall carbon nanotube rope,-0.588380294,0.0413926852,-0.6297729792,,,,,,0.1461280357,,,,-0.2845918522,,,,,,,,,,,,,,,,,,,Not Reported/ Can not calculate,,Not Reported/ Can not calculate,,Not Reported/ Can not calculate,Not Reported/ Can not calculate,,,1.40000,0.14613,,CNT,sub-micron,Not reported/Can not calculate,Not reported/Can not calculate
Individual FWCNT,18.70000,2.87000,6.51568,Not Reported/ Can not calculate,Not Reported/ Can not calculate,Not Reported/ Can not calculate,Not Reported/ Can not calculate,Not Reported/ Can not calculate,Not Reported/ Can not calculate,Not Reported/ Can not calculate,,No,Not Reported/ Can not calculate,Not Reported/ Can not calculate,Not Reported/ Can not calculate,Not Reported/ Can not calculate,Not Reported/ Can not calculate,1.00000,1.00000,20200518,"low resistnace contacts, 250 nm gauge, density estimated on chart",2000.0,Not Reported/ Can not calculate,As-is,Not Reported/ Can not calculate,Not Reported/ Can not calculate,Metallic,Not Reported/ Can not calculate,Not Reported/ Can not calculate,Not Reported/ Can not calculate,Not Reported/ Can not calculate,Not Reported/ Can not calculate,Not Reported/ Can not calculate,Not Reported/ Can not calculate,Not Reported/ Can not calculate,Not Reported/ Can not calculate,,,2000_High-field electrical transport in single-wall carbon nanotubes,1.2718416065,0.4578818967,0.8139597098,,,,,,0.0,,,,,,Two-probe,Air,Si/SiO2,0.02000,25000000000000.00000,8710801.39373,Not Reported/ Can not calculate,Not Reported/ Can not calculate,Not Reported/ Can not calculate,Not Reported/ Can not calculate,Not Reported/ Can not calculate,Not Reported/ Can not calculate,Not Reported/ Can not calculate,Not Reported/ Can not calculate,Not Reported/ Can not calculate,Not Reported/ Can not calculate,0.50000,0.50000,"elastic Mean free path is assumed to be 0.3 micron, so transport in not ballistic ",yes,,13.39794,,,,1.00000,0.0,,CNT,sub-micron,-0.30,sub-mm
Unaligned Few-wall CNTs,0.00198,0.04000,0.04938,Not Reported/ Can not calculate,Not Reported/ Can not calculate,Not Reported/ Can not calculate,Not Reported/ Can not calculate,Not Reported/ Can not calculate,Not Reported/ Can not calculate,Not Reported/ Can not calculate,,No,Not Reported/ Can not calculate,Not Reported/ Can not calculate,Not Reported/ Can not calculate,Not Reported/ Can not calculate,Not Reported/ Can not calculate,1.40000,1.40000,20201204,,2000.0,Buckypaper,As-is,,,Unsorted,Not Reported/ Can not calculate,Not Reported/ Can not calculate,Not Reported/ Can not calculate,362.00000,0.22501,Not Reported/ Can not calculate,0.17006,0.06996,0.05063,,0.29771,2000_Optical and dc conductivity study of potassium-doped single-walled carbon nanotube films,-2.7044025157,-1.3979400087,-1.3064625071,,,,,,0.1461280357,,,,-0.5262054507,,,,,,,,,,,,,,,,,,,Not Reported/ Can not calculate,,,,,,,,1.40000,0.14613,,CNT,sub-micron,Not reported/Can not calculate,Not reported/Can not calculate
Unaligned Few-wall CNTs,0.02063,Not Reported/ Can not calculate,Not Reported/ Can not calculate,Not Reported/ Can not calculate,Not Reported/ Can not calculate,Not Reported/ Can not calculate,Not Reported/ Can not calculate,Not Reported/ Can not calculate,Not Reported/ Can not calculate,Not Reported/ Can not calculate,,Yes,Not Reported/ Can not calculate,Not Reported/ Can not calculate,Not Reported/ Can not calculate,Not Reported/ Can not calculate,Not Reported/ Can not calculate,1.40000,1.40000,20201204,,2000.0,Buckypaper,Doped,K,0.00198,Unsorted,Not Reported/ Can not calculate,Not Reported/ Can not calculate,Not Reported/ Can not calculate,70.87000,0.00413,0.00413,0.00404,0.00381,0.00485,1.17269,1.20134,2000_Optical and dc conductivity study of potassium-doped single-walled carbon nanotube films,-1.6855345912,,,,,,,,0.1461280357,,,0.0691823899,0.0796645702,-2.7044025157,,,,,,,,,,,,,,,,,,Not Reported/ Can not calculate,,,,,,,,1.40000,0.14613,,CNT,sub-micron,Not reported/Can not calculate,Not reported/Can not calculate
Conductive Polymer,8.94689,,,,,,,,,,,Yes,,,,,,Not Reported/ Can not calculate,Not Reported/ Can not calculate,20200531,Reported from a Parks paper 1998,2001.0,Conductive Polymer,As-is,ClO3-,,Not Reported/ Can not calculate,,,,195.73000,1.53516E-07,1.48685E-07,1.44157E-07,1.15085E-07,1.11771E-07,0.75173,0.77534,2001 Electronic transport properties of conducting polymers and carbon nanotubes,0.9516720065,,,,,,,,,,,-0.1239379575,-0.1105065997,,,,,,,,,,,,,,,,,,,Not Reported/ Can not calculate,,Not Reported/ Can not calculate,,Not Reported/ Can not calculate,Not Reported/ Can not calculate,Not Reported/ Can not calculate,,Not Reported/ Can not calculate,,,Conductive Polymer,Not reported/Can not calculate,Not reported/Can not calculate,Not reported/Can not calculate
Conductive Polymer,4.01619,,,,,,,,,,,Yes,,,,,,Not Reported/ Can not calculate,Not Reported/ Can not calculate,20200531,Reported from a Parks paper 1998,2001.0,Conductive Polymer,As-is,ClO3-,,Not Reported/ Can not calculate,,,,Not Reported/ Can not calculate,1.42453E-07,1.42460E-07,1.44497E-07,1.55373E-07,2.48992E-07,1.74781,1.72317,2001 Electronic transport properties of conducting polymers and carbon nanotubes,0.6038146898,,,,,,,,,,,0.2424932896,0.2363273495,,,,,,,,,,,,,,,,,,,Not Reported/ Can not calculate,,Not Reported/ Can not calculate,,Not Reported/ Can not calculate,Not Reported/ Can not calculate,Not Reported/ Can not calculate,,Not Reported/ Can not calculate,,,Conductive Polymer,Not reported/Can not calculate,Not reported/Can not calculate,Not reported/Can not calculate
Individual Multiwall CNTs,18.70000,2.10000,8.90476,Not Reported/ Can not calculate,Not Reported/ Can not calculate,Not Reported/ Can not calculate,Not Reported/ Can not calculate,Not Reported/ Can not calculate,Not Reported/ Can not calculate,Not Reported/ Can not calculate,Not Reported/ Can not calculate,No,Not Reported/ Can not calculate,Not Reported/ Can not calculate,Not Reported/ Can not calculate,Not Reported/ Can not calculate,Not Reported/ Can not calculate,8.60000,8.60000,20200512,Density estimate 2.1 gcm-3,2001.0,Arc-discharge,As-is,,,Unsorted,Not Reported/ Can not calculate,Not Reported/ Can not calculate,Not Reported/ Can not calculate,Not Reported/ Can not calculate,Not Reported/ Can not calculate,Not Reported/ Can not calculate,Not Reported/ Can not calculate,Not Reported/ Can not calculate,Not Reported/ Can not calculate,,,2001 Reliability and current carrying capacity of carbon nanotubes,1.2718416065,0.3222192947,0.9496223118,,,,,,0.9344984512,,,,,,Two-probe,Air,Si/SiO2,10.40000,180000000000000.00000,85714285.71429,Not Reported/ Can not calculate,Not Reported/ Can not calculate,Not Reported/ Can not calculate,Not Reported/ Can not calculate,Not Reported/ Can not calculate,Not Reported/ Can not calculate,Not Reported/ Can not calculate,Not Reported/ Can not calculate,Not Reported/ Can not calculate,Not Reported/ Can not calculate,2.60000,2.60000,"(NOTE:J max at 250 C temperature, RT values expected to be lower by one or two orders",yes,,14.25527,,,,8.60000,0.9345,,CNT,sub-micron,0.41,sub-mm
Individual Multiwall CNTs,8.00000,2.10000,3.80952,Not Reported/ Can not calculate,Not Reported/ Can not calculate,Not Reported/ Can not calculate,Not Reported/ Can not calculate,Not Reported/ Can not calculate,Not Reported/ Can not calculate,Not Reported/ Can not calculate,Not Reported/ Can not calculate,No,Not Reported/ Can not calculate,Not Reported/ Can not calculate,Not Reported/ Can not calculate,Not Reported/ Can not calculate,Not Reported/ Can not calculate,15.30000,15.30000,20200512,Density estimate of 2.1 g/cm3,2001.0,Arc-discharge,As-is,,,Unsorted,Not Reported/ Can not calculate,Not Reported/ Can not calculate,Not Reported/ Can not calculate,Not Reported/ Can not calculate,Not Reported/ Can not calculate,Not Reported/ Can not calculate,Not Reported/ Can not calculate,Not Reported/ Can not calculate,Not Reported/ Can not calculate,,,2001 Reliability and current carrying capacity of carbon nanotubes,0.903089987,0.3222192947,0.5808706923,,,,,,1.1846914308,,,,,,Four-probe,Air,Si/SiO2,10.00000,54000000000000.00000,25714285.71429,Not Reported/ Can not calculate,Not Reported/ Can not calculate,Not Reported/ Can not calculate,Not Reported/ Can not calculate,Not Reported/ Can not calculate,Not Reported/ Can not calculate,Not Reported/ Can not calculate,Not Reported/ Can not calculate,Not Reported/ Can not calculate,Not Reported/ Can not calculate,2.50000,2.50000,"(NOTE:J max at 250 C temperature, RT values expected to be lower by one or two orders",yes,,13.73239,,,,15.30000,1.18469,,CNT,sub-micron,0.40,sub-mm
Individual Multiwall CNTs,Not Reported/ Can not calculate,2.10000,Not Reported/ Can not calculate,Not Reported/ Can not calculate,Not Reported/ Can not calculate,Not Reported/ Can not calculate,Not Reported/ Can not calculate,Not Reported/ Can not calculate,Not Reported/ Can not calculate,Not Reported/ Can not calculate,,No,Not Reported/ Can not calculate,Not Reported/ Can not calculate,Not Reported/ Can not calculate,Not Reported/ Can not calculate,Not Reported/ Can not calculate,14.00000,14.00000,20200514,Density estimated 2.1 g/cm3,2001.0,Not Reported/ Can not calculate,As-is,,,Unsorted,Not Reported/ Can not calculate,Not Reported/ Can not calculate,3165.38842,Not Reported/ Can not calculate,Not Reported/ Can not calculate,Not Reported/ Can not calculate,Not Reported/ Can not calculate,Not Reported/ Can not calculate,Not Reported/ Can not calculate,,,2001 Thermal Transport Measurements of Individual Multiwalled Nanotubes P.,,0.3222192947,,,,,,,1.1461280357,,3.500427009,,,,,,,,,,,,,,,,,,,,,Not Reported/ Can not calculate,,Not Reported/ Can not calculate,,Not Reported/ Can not calculate,Not Reported/ Can not calculate,,,14.00000,1.14613,,CNT,sub-micron,Not reported/Can not calculate,Not reported/Can not calculate
Individual Bundle,Not Reported/ Can not calculate,1.10000,Not Reported/ Can not calculate,Not Reported/ Can not calculate,Not Reported/ Can not calculate,Not Reported/ Can not calculate,Not Reported/ Can not calculate,Not Reported/ Can not calculate,Not Reported/ Can not calculate,Not Reported/ Can not calculate,,No,Not Reported/ Can not calculate,Not Reported/ Can not calculate,Not Reported/ Can not calculate,Not Reported/ Can not calculate,Not Reported/ Can not calculate,Not Reported/ Can not calculate,Not Reported/ Can not calculate,20200514,"small bundle, density estimated 1.1 g/cm3",2001.0,Not Reported/ Can not calculate,As-is,,,Unsorted,Not Reported/ Can not calculate,Not Reported/ Can not calculate,1299.37735,Not Reported/ Can not calculate,Not Reported/ Can not calculate,Not Reported/ Can not calculate,Not Reported/ Can not calculate,Not Reported/ Can not calculate,Not Reported/ Can not calculate,,,2001 Thermal Transport Measurements of Individual Multiwalled Nanotubes P.,,0.0413926852,,,,,,,,,3.1137352938,,,,,,,,,,,,,,,,,,,,,Not Reported/ Can not calculate,,Not Reported/ Can not calculate,,Not Reported/ Can not calculate,Not Reported/ Can not calculate,,,Not Reported/ Can not calculate,,,CNT,Not reported/Can not calculate,Not reported/Can not calculate,Not reported/Can not calculate
Individual Bundle,Not Reported/ Can not calculate,1.10000,Not Reported/ Can not calculate,Not Reported/ Can not calculate,Not Reported/ Can not calculate,Not Reported/ Can not calculate,Not Reported/ Can not calculate,Not Reported/ Can not calculate,Not Reported/ Can not calculate,Not Reported/ Can not calculate,,No,Not Reported/ Can not calculate,Not Reported/ Can not calculate,Not Reported/ Can not calculate,Not Reported/ Can not calculate,Not Reported/ Can not calculate,Not Reported/ Can not calculate,Not Reported/ Can not calculate,20200514,"Big bundle, density estimated 1.1 g/cm3",2001.0,Not Reported/ Can not calculate,As-is,,,Unsorted,Not Reported/ Can not calculate,Not Reported/ Can not calculate,332.88795,Not Reported/ Can not calculate,Not Reported/ Can not calculate,Not Reported/ Can not calculate,Not Reported/ Can not calculate,Not Reported/ Can not calculate,Not Reported/ Can not calculate,,,2001 Thermal Transport Measurements of Individual Multiwalled Nanotubes P.,,0.0413926852,,,,,,,,,2.5222980755,,,,,,,,,,,,,,,,,,,,,Not Reported/ Can not calculate,,Not Reported/ Can not calculate,,Not Reported/ Can not calculate,Not Reported/ Can not calculate,,,Not Reported/ Can not calculate,,,CNT,Not reported/Can not calculate,Not reported/Can not calculate,Not reported/Can not calculate
Individual Multiwall CNTs,0.50000,2.10000,0.23810,Not Reported/ Can not calculate,Not Reported/ Can not calculate,Not Reported/ Can not calculate,Not Reported/ Can not calculate,Not Reported/ Can not calculate,Not Reported/ Can not calculate,Not Reported/ Can not calculate,,No,Not Reported/ Can not calculate,Not Reported/ Can not calculate,Not Reported/ Can not calculate,Not Reported/ Can not calculate,Not Reported/ Can not calculate,8.00000,8.00000,20200518,"values estiamted, density estimated 2.1 g/cm3",2001.0,Arc-discharge,As-is,Not Reported/ Can not calculate,Not Reported/ Can not calculate,Unsorted,Not Reported/ Can not calculate,Not Reported/ Can not calculate,Not Reported/ Can not calculate,Not Reported/ Can not calculate,Not Reported/ Can not calculate,Not Reported/ Can not calculate,Not Reported/ Can not calculate,Not Reported/ Can not calculate,Not Reported/ Can not calculate,,,2001_Current saturation and electrical breakdown in multiwalled carbon nanotubes,-0.3010299957,0.3222192947,-0.6232492904,,,,,,0.903089987,,,,,,Four-probe,Air,Si/SiO2,0.17000,3400000000000.00000,1619047.61905,Not Reported/ Can not calculate,Not Reported/ Can not calculate,Not Reported/ Can not calculate,Not Reported/ Can not calculate,Not Reported/ Can not calculate,Not Reported/ Can not calculate,Not Reported/ Can not calculate,Not Reported/ Can not calculate,Not Reported/ Can not calculate,Not Reported/ Can not calculate,0.20000,0.20000,,yes,,12.53148,,,,8.00000,0.90309,,CNT,sub-micron,-0.70,sub-mm
Individual Multiwall CNTs,0.30000,2.10000,0.14286,Not Reported/ Can not calculate,Not Reported/ Can not calculate,Not Reported/ Can not calculate,Not Reported/ Can not calculate,Not Reported/ Can not calculate,Not Reported/ Can not calculate,Not Reported/ Can not calculate,,No,Not Reported/ Can not calculate,Not Reported/ Can not calculate,Not Reported/ Can not calculate,Not Reported/ Can not calculate,Not Reported/ Can not calculate,14.00000,14.00000,20200518,"values estiamted, density estimated 2.1 g/cm3",2001.0,Arc-discharge,As-is,Not Reported/ Can not calculate,Not Reported/ Can not calculate,Unsorted,Not Reported/ Can not calculate,Not Reported/ Can not calculate,Not Reported/ Can not calculate,Not Reported/ Can not calculate,Not Reported/ Can not calculate,Not Reported/ Can not calculate,Not Reported/ Can not calculate,Not Reported/ Can not calculate,Not Reported/ Can not calculate,,,2001_Current saturation and electrical breakdown in multiwalled carbon nanotubes,-0.5228787453,0.3222192947,-0.84509804,,,,,,1.1461280357,,,,,,Four-probe,Air,Si/SiO2,0.21000,1360000000000.00000,647619.04762,Not Reported/ Can not calculate,Not Reported/ Can not calculate,Not Reported/ Can not calculate,Vacuum,Si/SiO2,0.23500,1530000000000.00000,728571.42857,Not Reported/ Can not calculate,Not Reported/ Can not calculate,0.20000,0.20000,,yes,,12.13354,12.18469,,,14.00000,1.14613,,CNT,sub-micron,-0.70,sub-mm
Individual FWCNT,142.00000,2.80000,50.71429,Not Reported/ Can not calculate,Not Reported/ Can not calculate,Not Reported/ Can not calculate,Not Reported/ Can not calculate,Not Reported/ Can not calculate,Not Reported/ Can not calculate,Not Reported/ Can not calculate,,No,Not Reported/ Can not calculate,Not Reported/ Can not calculate,Not Reported/ Can not calculate,Not Reported/ Can not calculate,Not Reported/ Can not calculate,1.00000,1.00000,20200512,"1 nm diameter, 9kOhm/microm,  density estimated from plot ",2002.0,Not Reported/ Can not calculate,As-is,,,Unsorted,Not Reported/ Can not calculate,Not Reported/ Can not calculate,Not Reported/ Can not calculate,Not Reported/ Can not calculate,Not Reported/ Can not calculate,Not Reported/ Can not calculate,Not Reported/ Can not calculate,Not Reported/ Can not calculate,Not Reported/ Can not calculate,,,2002 Single-Walled Carbon Nanotube Electronics,2.1522883444,0.4471580313,1.705130313,,,,,,0.0,,,,,,,,,,,,,,,,,,,,,,,Not Reported/ Can not calculate,,Not Reported/ Can not calculate,,Not Reported/ Can not calculate,Not Reported/ Can not calculate,,,1.00000,0.0,,CNT,sub-micron,Not reported/Can not calculate,Not reported/Can not calculate
Individual FWCNT,53.00000,1.47000,36.05442,Not Reported/ Can not calculate,Not Reported/ Can not calculate,Not Reported/ Can not calculate,Not Reported/ Can not calculate,Not Reported/ Can not calculate,Not Reported/ Can not calculate,Not Reported/ Can not calculate,,No,Not Reported/ Can not calculate,Not Reported/ Can not calculate,Not Reported/ Can not calculate,Not Reported/ Can not calculate,Not Reported/ Can not calculate,2.00000,2.00000,20200512,"2 nm diameter, 6kOhm/microm,  density estimated from plot ",2002.0,Not Reported/ Can not calculate,As-is,,,Unsorted,Not Reported/ Can not calculate,Not Reported/ Can not calculate,Not Reported/ Can not calculate,Not Reported/ Can not calculate,Not Reported/ Can not calculate,Not Reported/ Can not calculate,Not Reported/ Can not calculate,Not Reported/ Can not calculate,Not Reported/ Can not calculate,,,2002 Single-Walled Carbon Nanotube Electronics,1.7242758696,0.1673173347,1.5569585349,,,,,,0.3010299957,,,,,,,,,,,,,,,,,,,,,,,Not Reported/ Can not calculate,,Not Reported/ Can not calculate,,Not Reported/ Can not calculate,Not Reported/ Can not calculate,,,2.00000,0.30103,,CNT,sub-micron,Not reported/Can not calculate,Not reported/Can not calculate
Individual FWCNT,200.00000,2.80000,71.42857,Not Reported/ Can not calculate,Not Reported/ Can not calculate,Not Reported/ Can not calculate,Not Reported/ Can not calculate,Not Reported/ Can not calculate,Not Reported/ Can not calculate,Not Reported/ Can not calculate,,No,Not Reported/ Can not calculate,Not Reported/ Can not calculate,Not Reported/ Can not calculate,Not Reported/ Can not calculate,Not Reported/ Can not calculate,1.00000,1.00000,20200512,"1 nm diameter, 6kOhm/microm, density estimated from plot ",2002.0,Not Reported/ Can not calculate,As-is,,,Unsorted,Not Reported/ Can not calculate,Not Reported/ Can not calculate,Not Reported/ Can not calculate,Not Reported/ Can not calculate,Not Reported/ Can not calculate,Not Reported/ Can not calculate,Not Reported/ Can not calculate,Not Reported/ Can not calculate,Not Reported/ Can not calculate,,,2002 Single-Walled Carbon Nanotube Electronics,2.3010299957,0.4471580313,1.8538719643,,,,,,0.0,,,,,,,,,,,,,,,,,,,,,,,Not Reported/ Can not calculate,,Not Reported/ Can not calculate,,Not Reported/ Can not calculate,Not Reported/ Can not calculate,,,1.00000,0.0,,CNT,sub-micron,Not reported/Can not calculate,Not reported/Can not calculate
Unaligned multiwall CNTs,Not Reported/ Can not calculate,Not Reported/ Can not calculate,Not Reported/ Can not calculate,Not Reported/ Can not calculate,Not Reported/ Can not calculate,Not Reported/ Can not calculate,Not Reported/ Can not calculate,Not Reported/ Can not calculate,Not Reported/ Can not calculate,Not Reported/ Can not calculate,Not Reported/ Can not calculate,No,Not Reported/ Can not calculate,Not Reported/ Can not calculate,Not Reported/ Can not calculate,Not Reported/ Can not calculate,Not Reported/ Can not calculate,40--100,70.00000,20200514,,2002.0,Chemical Vapor Deposition,As-is,,,Unsorted,Not Reported/ Can not calculate,Not Reported/ Can not calculate,15.00000,Not Reported/ Can not calculate,Not Reported/ Can not calculate,Not Reported/ Can not calculate,Not Reported/ Can not calculate,Not Reported/ Can not calculate,Not Reported/ Can not calculate,,,"2002 Thermal conductivity of multiwalled carbon nanotubes
Da",,,,,,,,,1.84509804,,1.1760912591,,,,,,,,,,,,,,,,,,,,,Not Reported/ Can not calculate,,Not Reported/ Can not calculate,,Not Reported/ Can not calculate,Not Reported/ Can not calculate,,,70.00000,1.8451,,CNT,sub-micron,Not reported/Can not calculate,Not reported/Can not calculate
Aligned Few-wall CNTs,0.81200,0.90000,0.90222,6.00000,4,Raman G peak anisotropy,33,X ray ,4.80000,514.5,0.33634,No,Not Reported/ Can not calculate,Not Reported/ Can not calculate,Not Reported/ Can not calculate,Not Reported/ Can not calculate,Not Reported/ Can not calculate,1.30000,1.30000,20200406,"Magnetic field aligned buckypaper, had to calculate out their ""density correction factor"" ",2003.0,Aligned Buckypaper,Annealed,,,Unsorted,Not Reported/ Can not calculate,1590.00000,Not Reported/ Can not calculate,Not Reported/ Can not calculate,3.52947,2.48622,2.00048,1.22572,0.92316,0.37131,0.46147,2003 Magnetically aligned single wall carbon nanotube films: preferred orientation and anisotropic,-0.0904439708,-0.0457574906,-0.0446864802,,,,0.6812412374,-0.4732172462,0.1139433523,,,-0.4302638206,-0.3358587471,,,,,,,,,,,,,,,,,,,Not Reported/ Can not calculate,,Not Reported/ Can not calculate,,Not Reported/ Can not calculate,Not Reported/ Can not calculate,,,1.30000,0.11394,,CNT,sub-micron,Not reported/Can not calculate,Not reported/Can not calculate
Aligned Few-wall CNTs,0.10989,0.60000,0.18315,8.00000,3,Raman G peak anisotropy,34,X ray,4.80000,514.5,0.33634,No,Not Reported/ Can not calculate,Not Reported/ Can not calculate,Not Reported/ Can not calculate,Not Reported/ Can not calculate,Not Reported/ Can not calculate,1.30000,1.30000,20200406,Magnetic fiewld aligned buckypaper ,2003.0,Aligned Buckypaper,Annealed,,,Unsorted,Not Reported/ Can not calculate,1590.00000,Not Reported/ Can not calculate,Not Reported/ Can not calculate,Not Reported/ Can not calculate,Not Reported/ Can not calculate,Not Reported/ Can not calculate,Not Reported/ Can not calculate,Not Reported/ Can not calculate,,,2003 Magnetically aligned single wall carbon nanotube films: preferred orientation and anisotropic,-0.9590413923,-0.2218487496,-0.7371926427,,,,0.6812412374,-0.4732172462,0.1139433523,,,,,,,,,,,,,,,,,,,,,,,Not Reported/ Can not calculate,,Not Reported/ Can not calculate,,Not Reported/ Can not calculate,Not Reported/ Can not calculate,,,1.30000,0.11394,,CNT,sub-micron,Not reported/Can not calculate,Not reported/Can not calculate
Unaligned Few-wall CNTs,0.13000,0.90000,0.14444,Not Reported/ Can not calculate,Not Reported/ Can not calculate,Not Reported/ Can not calculate,Not Reported/ Can not calculate,Not Reported/ Can not calculate,Not Reported/ Can not calculate,Not Reported/ Can not calculate,,Yes,Not Reported/ Can not calculate,Not Reported/ Can not calculate,Not Reported/ Can not calculate,Not Reported/ Can not calculate,Not Reported/ Can not calculate,Not Reported/ Can not calculate,Not Reported/ Can not calculate,20200511,"Olium exposed, wahed out",2003.0,Buckypaper,Acid Doped,H2SO4,0.09000,Unsorted ,Not Reported/ Can not calculate,1597.00000,Not Reported/ Can not calculate,Not Reported/ Can not calculate,Not Reported/ Can not calculate,Not Reported/ Can not calculate,Not Reported/ Can not calculate,Not Reported/ Can not calculate,Not Reported/ Can not calculate,,,2003 Single-Wall Carbon Nanotube Films,-0.8860566477,-0.0457574906,-0.8402991571,,,,,,,,,,,-1.0457574906,,,,,,,,,,,,,,,,,,Not Reported/ Can not calculate,,Not Reported/ Can not calculate,,Not Reported/ Can not calculate,Not Reported/ Can not calculate,,,Not Reported/ Can not calculate,,,CNT,Not reported/Can not calculate,Not reported/Can not calculate,Not reported/Can not calculate
Unaligned Few-wall CNTs,0.09000,0.90000,0.10000,Not Reported/ Can not calculate,Not Reported/ Can not calculate,Not Reported/ Can not calculate,Not Reported/ Can not calculate,Not Reported/ Can not calculate,Not Reported/ Can not calculate,Not Reported/ Can not calculate,,No,30.00000,0.03333,8.00000,2.70000,0.00333,Not Reported/ Can not calculate,Not Reported/ Can not calculate,20200511,"Olium exposed, wahed out, heat treated ",2003.0,Buckypaper,Undoped,,,Unsorted ,Not Reported/ Can not calculate,1593.00000,Not Reported/ Can not calculate,Not Reported/ Can not calculate,Not Reported/ Can not calculate,Not Reported/ Can not calculate,Not Reported/ Can not calculate,Not Reported/ Can not calculate,Not Reported/ Can not calculate,,,2003 Single-Wall Carbon Nanotube Films,-1.0457574906,-0.0457574906,-1.0,1.4771212547,-1.4771212547,0.903089987,,,,,,,,,,,,,,,,,,,,,,,,,,Not Reported/ Can not calculate,,Not Reported/ Can not calculate,,Not Reported/ Can not calculate,Not Reported/ Can not calculate,,,Not Reported/ Can not calculate,,,CNT,Not reported/Can not calculate,Not reported/Can not calculate,Not reported/Can not calculate
Aligned Few-wall CNTs,0.01799,Not Reported/ Can not calculate,Not Reported/ Can not calculate,Not Reported/ Can not calculate,Not Reported/ Can not calculate,Not Reported/ Can not calculate,Not Reported/ Can not calculate,Not Reported/ Can not calculate,Not Reported/ Can not calculate,Not Reported/ Can not calculate,,No,Not Reported/ Can not calculate,Not Reported/ Can not calculate,Not Reported/ Can not calculate,Not Reported/ Can not calculate,Not Reported/ Can not calculate,Not Reported/ Can not calculate,Not Reported/ Can not calculate,20200513,Annealed 76% stretch,2004.0,Liquid Extrusion ,Annealed,,,Unsorted,Not Reported/ Can not calculate,Not Reported/ Can not calculate,Not Reported/ Can not calculate,Not Reported/ Can not calculate,13.47169,0.51114,0.09430,0.01104,0.00556,0.01087,0.05893,2004 Correlation of properties with preferred orientation in coagulated and stretch-aligned single-wall carbon nanotubes,-1.7448809462,,,,,,,,,,,-1.9636586255,-1.229641015,,,,,,,,,,,,,,,,,,,Not Reported/ Can not calculate,,Not Reported/ Can not calculate,,Not Reported/ Can not calculate,Not Reported/ Can not calculate,,,Not Reported/ Can not calculate,,,CNT,Not reported/Can not calculate,Not reported/Can not calculate,Not reported/Can not calculate
Aligned Few-wall CNTs,Not Reported/ Can not calculate,Not Reported/ Can not calculate,Not Reported/ Can not calculate,Not Reported/ Can not calculate,Not Reported/ Can not calculate,Not Reported/ Can not calculate,Not Reported/ Can not calculate,Not Reported/ Can not calculate,Not Reported/ Can not calculate,Not Reported/ Can not calculate,Not Reported/ Can not calculate,No,Not Reported/ Can not calculate,Not Reported/ Can not calculate,Not Reported/ Can not calculate,Not Reported/ Can not calculate,Not Reported/ Can not calculate,Not Reported/ Can not calculate,Not Reported/ Can not calculate,20200513,Annealed 58.4% stretch,2004.0,Liquid Extrusion ,Annealed,,,Unsorted,Not Reported/ Can not calculate,Not Reported/ Can not calculate,10.00000,Not Reported/ Can not calculate,Not Reported/ Can not calculate,Not Reported/ Can not calculate,Not Reported/ Can not calculate,Not Reported/ Can not calculate,Not Reported/ Can not calculate,,,2004 Correlation of properties with preferred orientation in coagulated and stretch-aligned single-wall carbon nanotubes,,,,,,,,,,,1.0,,,,,,,,,,,,,,,,,,,,,Not Reported/ Can not calculate,,Not Reported/ Can not calculate,,Not Reported/ Can not calculate,Not Reported/ Can not calculate,,,Not Reported/ Can not calculate,,,CNT,Not reported/Can not calculate,Not reported/Can not calculate,Not reported/Can not calculate
Aligned Few-wall CNTs,Not Reported/ Can not calculate,Not Reported/ Can not calculate,Not Reported/ Can not calculate,Not Reported/ Can not calculate,Not Reported/ Can not calculate,Not Reported/ Can not calculate,Not Reported/ Can not calculate,Not Reported/ Can not calculate,Not Reported/ Can not calculate,Not Reported/ Can not calculate,Not Reported/ Can not calculate,No,Not Reported/ Can not calculate,Not Reported/ Can not calculate,Not Reported/ Can not calculate,Not Reported/ Can not calculate,Not Reported/ Can not calculate,Not Reported/ Can not calculate,Not Reported/ Can not calculate,20200513,Annealed 21.5% stretch,2004.0,Liquid Extrusion ,Annealed,,,Unsorted,Not Reported/ Can not calculate,Not Reported/ Can not calculate,4.00000,Not Reported/ Can not calculate,Not Reported/ Can not calculate,Not Reported/ Can not calculate,Not Reported/ Can not calculate,Not Reported/ Can not calculate,Not Reported/ Can not calculate,,,2004 Correlation of properties with preferred orientation in coagulated and stretch-aligned single-wall carbon nanotubes,,,,,,,,,,,0.6020599913,,,,,,,,,,,,,,,,,,,,,Not Reported/ Can not calculate,,Not Reported/ Can not calculate,,Not Reported/ Can not calculate,Not Reported/ Can not calculate,,,Not Reported/ Can not calculate,,,CNT,Not reported/Can not calculate,Not reported/Can not calculate,Not reported/Can not calculate
Aligned Few-wall CNTs,Not clear what fibers they are referring to,Not Reported/ Can not calculate,Not Reported/ Can not calculate,Not Reported/ Can not calculate,Not Reported/ Can not calculate,Not Reported/ Can not calculate,11,SEM FFT,Not Reported/ Can not calculate,Not Reported/ Can not calculate,,No,Not clear what fibers they are referring to,Not clear what fibers they are referring to,Not clear what fibers they are referring to,Not Reported/ Can not calculate,Not Reported/ Can not calculate,1.6--3.5,2.55000,20200510,Floating Cat,2004.0,Floating Catalyst,As-is,,,Unsorted,Not Reported/ Can not calculate,Not Reported/ Can not calculate,Not Reported/ Can not calculate,Not Reported/ Can not calculate,Not Reported/ Can not calculate,Not Reported/ Can not calculate,Not Reported/ Can not calculate,Not Reported/ Can not calculate,Not Reported/ Can not calculate,,,2004 Direct Spinning of Carbon Nanotube Fibers from Chemical Vapor Deposition Synthesis,,,,,,,,,0.4065401804,,,,,,,,,,,,,,,,,,,,,,,Not Reported/ Can not calculate,,Not Reported/ Can not calculate,,Not Reported/ Can not calculate,Not Reported/ Can not calculate,,,2.55000,0.40654,,CNT,sub-micron,Not reported/Can not calculate,Not reported/Can not calculate
Unaligned Few-wall CNTs,0.35000,Not Reported/ Can not calculate,Not Reported/ Can not calculate,Not Reported/ Can not calculate,Not Reported/ Can not calculate,Not Reported/ Can not calculate,Not Reported/ Can not calculate,Not Reported/ Can not calculate,Not Reported/ Can not calculate,Not Reported/ Can not calculate,,Yes,11.00000,Not Reported/ Can not calculate,0.66000,3.85000,Not Reported/ Can not calculate,Not Reported/ Can not calculate,Not Reported/ Can not calculate,20200511,SoCL2 Doped HipCo,2004.0,Buckypaper,Doped,SOCl2,0.07000,Unsorted ,Not Reported/ Can not calculate,1606.50000,Not Reported/ Can not calculate,Not Reported/ Can not calculate,1.27102,1.27102,1.19213,0.96860,0.99415,0.78217,0.83393,2004 Effect of SOCl2 Treatment on Electrical and Mechanical Properties of Single-Wall Carbon Nanotube Networks,-0.4559319556,,,1.0413926852,,-0.1804560645,,,,,,-0.1067010761,-0.0788725228,-1.15490196,,,,,,,,,,,,,,,,,,Not Reported/ Can not calculate,,Not Reported/ Can not calculate,,Not Reported/ Can not calculate,Not Reported/ Can not calculate,,,Not Reported/ Can not calculate,,,CNT,Not reported/Can not calculate,Not reported/Can not calculate,Not reported/Can not calculate
