Repository: MatthewChatham/bulmer-kaniyoor-elliott

File: data.csv (part 10 of 41)
Individual Multiwall CNTs,"93 Very high conductivity for a very wide CNT, well beyond graphite, does not seem to be repeated in literature",,,Not Reported/ Can not calculate,Not Reported/ Can not calculate,Not Reported/ Can not calculate,Not Reported/ Can not calculate,Not Reported/ Can not calculate,Not Reported/ Can not calculate,Not Reported/ Can not calculate,,No,Not Reported/ Can not calculate,Not Reported/ Can not calculate,Not Reported/ Can not calculate,Not Reported/ Can not calculate,Not Reported/ Can not calculate,100.00000,100.00000,20200525,All walls electically connected ,2005.0,Chemical Vapor Deposition,As-is,,,Unsorted,Not Reported/ Can not calculate,Not Reported/ Can not calculate,Not Reported/ Can not calculate,Not Reported/ Can not calculate,Not Reported/ Can not calculate,Not Reported/ Can not calculate,Not Reported/ Can not calculate,Not Reported/ Can not calculate,Not Reported/ Can not calculate,,,2005 Multichannel Ballistic Transport in Multiwall Carbon Nanotubes,,,,,,,,,2.0,,,,,,,,,,,,,,,,,,,,,,,Not Reported/ Can not calculate,,Not Reported/ Can not calculate,,Not Reported/ Can not calculate,Not Reported/ Can not calculate,,,100.00000,2.0,,CNT,sub-micron,Not reported/Can not calculate,Not reported/Can not calculate
Individual Multiwall CNTs,0.13000,2.10000,0.06190,Not Reported/ Can not calculate,Not Reported/ Can not calculate,Not Reported/ Can not calculate,Not Reported/ Can not calculate,Not Reported/ Can not calculate,Not Reported/ Can not calculate,Not Reported/ Can not calculate,,No,Not Reported/ Can not calculate,Not Reported/ Can not calculate,Not Reported/ Can not calculate,Not Reported/ Can not calculate,Not Reported/ Can not calculate,12.00000,12.00000,20200518,"6 wall tube, sequentially broken, values estiamted-- All tubes are electrically connected, density estimated 2.1 g/cm3",2005.0,Not Reported/ Can not calculate,As-is,Not Reported/ Can not calculate,Not Reported/ Can not calculate,Unsorted,Not Reported/ Can not calculate,Not Reported/ Can not calculate,Not Reported/ Can not calculate,Not Reported/ Can not calculate,Not Reported/ Can not calculate,Not Reported/ Can not calculate,Not Reported/ Can not calculate,Not Reported/ Can not calculate,Not Reported/ Can not calculate,,,2005_Atomic-Scale Imaging ofWall-by-Wall Breakdown and Concurrent Transport Measurements in Multiwall Carbon Nanotubes,-0.8860566477,0.3222192947,-1.2082759424,,,,,,1.079181246,,,,,,Two-probe,Not Reported/ Can not calculate,Not Reported/ Can not calculate,Not Reported/ Can not calculate,Not Reported/ Can not calculate,,Not Reported/ Can not calculate,Not Reported/ Can not calculate,Not Reported/ Can not calculate,Vacuum,Si/SiO2,0.24000,2480135465761.21000,1181016.88846,Not Reported/ Can not calculate,Not Reported/ Can not calculate,0.20000,0.20000,"approximated, equal to length of nanotube",yes,,,12.39448,,,12.00000,1.07918,,CNT,sub-micron,-0.70,sub-mm
Individual Multiwall CNTs,Not Reported/ Can not calculate,2.10000,Not Reported/ Can not calculate,Not Reported/ Can not calculate,Not Reported/ Can not calculate,Not Reported/ Can not calculate,Not Reported/ Can not calculate,Not Reported/ Can not calculate,Not Reported/ Can not calculate,Not Reported/ Can not calculate,,No,Not Reported/ Can not calculate,Not Reported/ Can not calculate,Not Reported/ Can not calculate,Not Reported/ Can not calculate,Not Reported/ Can not calculate,11.30000,11.30000,20200518,"6 wall tube, sequentially broken, values estiamted-- All tubes are electrically connected, density estimated 2.1 g/cm3",2005.0,Not Reported/ Can not calculate,As-is,Not Reported/ Can not calculate,Not Reported/ Can not calculate,Unsorted,Not Reported/ Can not calculate,Not Reported/ Can not calculate,Not Reported/ Can not calculate,Not Reported/ Can not calculate,Not Reported/ Can not calculate,Not Reported/ Can not calculate,Not Reported/ Can not calculate,Not Reported/ Can not calculate,Not Reported/ Can not calculate,,,2005_Atomic-Scale Imaging ofWall-by-Wall Breakdown and Concurrent Transport Measurements in Multiwall Carbon Nanotubes,,0.3222192947,,,,,,,1.0530784435,,,,,,Two-probe,Not Reported/ Can not calculate,Not Reported/ Can not calculate,Not Reported/ Can not calculate,Not Reported/ Can not calculate,,Not Reported/ Can not calculate,Not Reported/ Can not calculate,Not Reported/ Can not calculate,Vacuum,Si/SiO2,0.22700,2672202077060.67000,1272477.17955,Not Reported/ Can not calculate,Not Reported/ Can not calculate,0.20000,0.20000,"approximated, equal to length of nanotube",yes,,,12.42687,,,11.30000,1.05308,,CNT,sub-micron,-0.70,sub-mm
Individual Multiwall CNTs,Not Reported/ Can not calculate,2.10000,Not Reported/ Can not calculate,Not Reported/ Can not calculate,Not Reported/ Can not calculate,Not Reported/ Can not calculate,Not Reported/ Can not calculate,Not Reported/ Can not calculate,Not Reported/ Can not calculate,Not Reported/ Can not calculate,,No,Not Reported/ Can not calculate,Not Reported/ Can not calculate,Not Reported/ Can not calculate,Not Reported/ Can not calculate,Not Reported/ Can not calculate,10.60000,10.60000,20200518,"6 wall tube, sequentially broken, values estiamted-- All tubes are electrically connected, density estimated 2.1 g/cm3",2005.0,Not Reported/ Can not calculate,As-is,Not Reported/ Can not calculate,Not Reported/ Can not calculate,Unsorted,Not Reported/ Can not calculate,Not Reported/ Can not calculate,Not Reported/ Can not calculate,Not Reported/ Can not calculate,Not Reported/ Can not calculate,Not Reported/ Can not calculate,Not Reported/ Can not calculate,Not Reported/ Can not calculate,Not Reported/ Can not calculate,,,2005_Atomic-Scale Imaging ofWall-by-Wall Breakdown and Concurrent Transport Measurements in Multiwall Carbon Nanotubes,,0.3222192947,,,,,,,1.0253058653,,,,,,Two-probe,Not Reported/ Can not calculate,Not Reported/ Can not calculate,Not Reported/ Can not calculate,Not Reported/ Can not calculate,,Not Reported/ Can not calculate,Not Reported/ Can not calculate,Not Reported/ Can not calculate,Vacuum,Si/SiO2,0.21000,2841750498399.24000,1353214.52305,Not Reported/ Can not calculate,Not Reported/ Can not calculate,0.20000,0.20000,"approximated, equal to length of nanotube",yes,,,12.45359,,,10.60000,1.02531,,CNT,sub-micron,-0.70,sub-mm
Individual Multiwall CNTs,Not Reported/ Can not calculate,2.10000,Not Reported/ Can not calculate,Not Reported/ Can not calculate,Not Reported/ Can not calculate,Not Reported/ Can not calculate,Not Reported/ Can not calculate,Not Reported/ Can not calculate,Not Reported/ Can not calculate,Not Reported/ Can not calculate,,No,Not Reported/ Can not calculate,Not Reported/ Can not calculate,Not Reported/ Can not calculate,Not Reported/ Can not calculate,Not Reported/ Can not calculate,9.90000,9.90000,20200518,"6 wall tube, sequentially broken, values estiamted-- All tubes are electrically connected, density estimated 2.1 g/cm3",2005.0,Not Reported/ Can not calculate,As-is,Not Reported/ Can not calculate,Not Reported/ Can not calculate,Unsorted,Not Reported/ Can not calculate,Not Reported/ Can not calculate,Not Reported/ Can not calculate,Not Reported/ Can not calculate,Not Reported/ Can not calculate,Not Reported/ Can not calculate,Not Reported/ Can not calculate,Not Reported/ Can not calculate,Not Reported/ Can not calculate,,,2005_Atomic-Scale Imaging ofWall-by-Wall Breakdown and Concurrent Transport Measurements in Multiwall Carbon Nanotubes,,0.3222192947,,,,,,,0.9956351946,,,,,,Two-probe,Not Reported/ Can not calculate,Not Reported/ Can not calculate,Not Reported/ Can not calculate,Not Reported/ Can not calculate,,Not Reported/ Can not calculate,Not Reported/ Can not calculate,Not Reported/ Can not calculate,Vacuum,Si/SiO2,0.18500,2908016244148.21000,1384769.64007,Not Reported/ Can not calculate,Not Reported/ Can not calculate,0.20000,0.20000,"approximated, equal to length of nanotube",yes,,,12.46360,,,9.90000,0.99564,,CNT,sub-micron,-0.70,sub-mm
Individual Multiwall CNTs,Not Reported/ Can not calculate,2.10000,Not Reported/ Can not calculate,Not Reported/ Can not calculate,Not Reported/ Can not calculate,Not Reported/ Can not calculate,Not Reported/ Can not calculate,Not Reported/ Can not calculate,Not Reported/ Can not calculate,Not Reported/ Can not calculate,,No,Not Reported/ Can not calculate,Not Reported/ Can not calculate,Not Reported/ Can not calculate,Not Reported/ Can not calculate,Not Reported/ Can not calculate,9.20000,9.20000,20200518,"6 wall tube, sequentially broken, values estiamted-- All tubes are electrically connected, density estimated 2.1 g/cm3",2005.0,Not Reported/ Can not calculate,As-is,Not Reported/ Can not calculate,Not Reported/ Can not calculate,Unsorted,Not Reported/ Can not calculate,Not Reported/ Can not calculate,Not Reported/ Can not calculate,Not Reported/ Can not calculate,Not Reported/ Can not calculate,Not Reported/ Can not calculate,Not Reported/ Can not calculate,Not Reported/ Can not calculate,Not Reported/ Can not calculate,,,2005_Atomic-Scale Imaging ofWall-by-Wall Breakdown and Concurrent Transport Measurements in Multiwall Carbon Nanotubes,,0.3222192947,,,,,,,0.9637878273,,,,,,Two-probe,Not Reported/ Can not calculate,Not Reported/ Can not calculate,Not Reported/ Can not calculate,Not Reported/ Can not calculate,,Not Reported/ Can not calculate,Not Reported/ Can not calculate,Not Reported/ Can not calculate,Vacuum,Si/SiO2,0.15400,2846260558705.40000,1355362.17081,Not Reported/ Can not calculate,Not Reported/ Can not calculate,0.20000,0.20000,"approximated, equal to length of nanotube",yes,,,12.45427,,,9.20000,0.96379,,CNT,sub-micron,-0.70,sub-mm
Individual Multiwall CNTs,0.07000,2.10000,Not Reported/ Can not calculate,Not Reported/ Can not calculate,Not Reported/ Can not calculate,Not Reported/ Can not calculate,Not Reported/ Can not calculate,Not Reported/ Can not calculate,Not Reported/ Can not calculate,Not Reported/ Can not calculate,,No,Not Reported/ Can not calculate,Not Reported/ Can not calculate,Not Reported/ Can not calculate,Not Reported/ Can not calculate,Not Reported/ Can not calculate,8.50000,8.50000,20200518,"6 wall tube, sequentially broken, values estiamted-- All tubes are electrically connected, density estimated 2.1 g/cm3",2005.0,Not Reported/ Can not calculate,As-is,Not Reported/ Can not calculate,Not Reported/ Can not calculate,Unsorted,Not Reported/ Can not calculate,Not Reported/ Can not calculate,Not Reported/ Can not calculate,Not Reported/ Can not calculate,Not Reported/ Can not calculate,Not Reported/ Can not calculate,Not Reported/ Can not calculate,Not Reported/ Can not calculate,Not Reported/ Can not calculate,,,2005_Atomic-Scale Imaging ofWall-by-Wall Breakdown and Concurrent Transport Measurements in Multiwall Carbon Nanotubes,-1.15490196,0.3222192947,,,,,,,0.9294189257,,,,,,Two-probe,Not Reported/ Can not calculate,Not Reported/ Can not calculate,Not Reported/ Can not calculate,Not Reported/ Can not calculate,,Not Reported/ Can not calculate,Not Reported/ Can not calculate,Not Reported/ Can not calculate,Vacuum,Si/SiO2,0.03200,705395869659.37000,335902.79508,Not Reported/ Can not calculate,Not Reported/ Can not calculate,0.20000,0.20000,"approximated, equal to length of nanotube",yes,,,11.84843,,,8.50000,0.92942,,CNT,sub-micron,-0.70,sub-mm
Individual Bundle,Not Reported/ Can not calculate,1.87000,Not Reported/ Can not calculate,Not Reported/ Can not calculate,Not Reported/ Can not calculate,Not Reported/ Can not calculate,Not Reported/ Can not calculate,Not Reported/ Can not calculate,Not Reported/ Can not calculate,514.5,,No,Not Reported/ Can not calculate,Not Reported/ Can not calculate,Not Reported/ Can not calculate,Not Reported/ Can not calculate,Not Reported/ Can not calculate,1.44000,1.44000,20200525,p-SWCNT bundles,2006.0,Arc-discharge,As-is,,,Unsorted,Not Reported/ Can not calculate,Not Reported/ Can not calculate,Not Reported/ Can not calculate,Not Reported/ Can not calculate,Not Reported/ Can not calculate,Not Reported/ Can not calculate,Not Reported/ Can not calculate,Not Reported/ Can not calculate,Not Reported/ Can not calculate,,,2006 Determination of carbon nanotube density by gradient sedimentation,,0.2718416065,,,,,,,0.1583624921,,,,,,,,,,,,,,,,,,,,,,,Not Reported/ Can not calculate,,Not Reported/ Can not calculate,,Not Reported/ Can not calculate,Not Reported/ Can not calculate,,,1.44000,0.15836,,CNT,sub-micron,Not reported/Can not calculate,Not reported/Can not calculate
Individual Multiwall CNTs,Not Reported/ Can not calculate,2.11000,Not Reported/ Can not calculate,Not Reported/ Can not calculate,Not Reported/ Can not calculate,Not Reported/ Can not calculate,Not Reported/ Can not calculate,Not Reported/ Can not calculate,Not Reported/ Can not calculate,514.5,,No,Not Reported/ Can not calculate,Not Reported/ Can not calculate,Not Reported/ Can not calculate,Not Reported/ Can not calculate,Not Reported/ Can not calculate,50.00000,50.00000,20200525,individual MWCNT,2006.0,Arc-discharge,As-is,,,Unsorted,Not Reported/ Can not calculate,Not Reported/ Can not calculate,Not Reported/ Can not calculate,Not Reported/ Can not calculate,Not Reported/ Can not calculate,Not Reported/ Can not calculate,Not Reported/ Can not calculate,Not Reported/ Can not calculate,Not Reported/ Can not calculate,,,2006 Determination of carbon nanotube density by gradient sedimentation,,0.3242824553,,,,,,,1.6989700043,,,,,,,,,,,,,,,,,,,,,,,Not Reported/ Can not calculate,,Not Reported/ Can not calculate,,Not Reported/ Can not calculate,Not Reported/ Can not calculate,,,50.00000,1.69897,,CNT,sub-micron,Not reported/Can not calculate,Not reported/Can not calculate
Individual Multiwall CNTs,Not Reported/ Can not calculate,2.09000,Not Reported/ Can not calculate,Not Reported/ Can not calculate,Not Reported/ Can not calculate,Not Reported/ Can not calculate,Not Reported/ Can not calculate,Not Reported/ Can not calculate,Not Reported/ Can not calculate,514.5,,No,Not Reported/ Can not calculate,Not Reported/ Can not calculate,Not Reported/ Can not calculate,Not Reported/ Can not calculate,Not Reported/ Can not calculate,48.00000,48.00000,20200525,individual MWCNT,2006.0,Chemical Vapor Deposition,As-is,,,Unsorted,Not Reported/ Can not calculate,Not Reported/ Can not calculate,Not Reported/ Can not calculate,Not Reported/ Can not calculate,Not Reported/ Can not calculate,Not Reported/ Can not calculate,Not Reported/ Can not calculate,Not Reported/ Can not calculate,Not Reported/ Can not calculate,,,2006 Determination of carbon nanotube density by gradient sedimentation,,0.3201462861,,,,,,,1.6812412374,,,,,,,,,,,,,,,,,,,,,,,Not Reported/ Can not calculate,,Not Reported/ Can not calculate,,Not Reported/ Can not calculate,Not Reported/ Can not calculate,,,48.00000,1.68124,,CNT,sub-micron,Not reported/Can not calculate,Not reported/Can not calculate
Individual FWCNT,Not Reported/ Can not calculate,2.13000,Not Reported/ Can not calculate,Not Reported/ Can not calculate,Not Reported/ Can not calculate,Not Reported/ Can not calculate,Not Reported/ Can not calculate,Not Reported/ Can not calculate,Not Reported/ Can not calculate,514.5,,No,Not Reported/ Can not calculate,Not Reported/ Can not calculate,Not Reported/ Can not calculate,Not Reported/ Can not calculate,Not Reported/ Can not calculate,Not Reported/ Can not calculate,Not Reported/ Can not calculate,20200525,individual FWCNT,2006.0,Chemical Vapor Deposition,As-is,,,Unsorted,Not Reported/ Can not calculate,Not Reported/ Can not calculate,Not Reported/ Can not calculate,Not Reported/ Can not calculate,Not Reported/ Can not calculate,Not Reported/ Can not calculate,Not Reported/ Can not calculate,Not Reported/ Can not calculate,Not Reported/ Can not calculate,,,2006 Determination of carbon nanotube density by gradient sedimentation,,0.3283796034,,,,,,,,,,,,,,,,,,,,,,,,,,,,,,Not Reported/ Can not calculate,,Not Reported/ Can not calculate,,Not Reported/ Can not calculate,Not Reported/ Can not calculate,,,Not Reported/ Can not calculate,,,CNT,Not reported/Can not calculate,Not reported/Can not calculate,Not reported/Can not calculate
Aligned Multiwall CNTs,0.00600,Not Reported/ Can not calculate,Not Reported/ Can not calculate,Not Reported/ Can not calculate,Not Reported/ Can not calculate,Not Reported/ Can not calculate,Not Reported/ Can not calculate,Not Reported/ Can not calculate,Not Reported/ Can not calculate,Not Reported/ Can not calculate,,No,Not Reported/ Can not calculate,Not Reported/ Can not calculate,Not Reported/ Can not calculate,Not Reported/ Can not calculate,Not Reported/ Can not calculate,12--14,13.00000,20200507,"Graphitzed Multiwall forests, annealed 2800 C",2006.0,Forest derived,Graphitized,,,Unsorted,Not Reported/ Can not calculate,Not Reported/ Can not calculate,23.36000,Not Reported/ Can not calculate,30.95100,30.95100,26.89000,21.80000,16.74000,0.54085,0.62254,2006 The effect of annealing on the electrical and thermal transport properties of macroscopic bundles of long multi-wall carbon nanotubes,-2.2218487496,,,,,,,,1.1139433523,,1.3684728384,-0.2669192316,-0.2058353486,,,,,,,,,,,,,,,,,,,Not Reported/ Can not calculate,,Not Reported/ Can not calculate,,Not Reported/ Can not calculate,Not Reported/ Can not calculate,,,13.00000,1.11394,,CNT,sub-micron,Not reported/Can not calculate,Not reported/Can not calculate
Aligned Multiwall CNTs,0.00400,Not Reported/ Can not calculate,Not Reported/ Can not calculate,Not Reported/ Can not calculate,Not Reported/ Can not calculate,Not Reported/ Can not calculate,Not Reported/ Can not calculate,Not Reported/ Can not calculate,Not Reported/ Can not calculate,Not Reported/ Can not calculate,,No,Not Reported/ Can not calculate,Not Reported/ Can not calculate,Not Reported/ Can not calculate,Not Reported/ Can not calculate,Not Reported/ Can not calculate,12--14,13.00000,20200507,Heat treated at 100 C,2006.0,Forest derived,Baked,,,Unsorted,Not Reported/ Can not calculate,Not Reported/ Can not calculate,8.07000,Not Reported/ Can not calculate,38.05500,38.05500,36.02500,30.61300,24.86300,0.65334,0.69016,2006 The effect of annealing on the electrical and thermal transport properties of macroscopic bundles of long multi-wall carbon nanotubes,-2.3979400087,,,,,,,,1.1139433523,,0.9068735347,-0.1848581963,-0.1610504595,,,,,,,,,,,,,,,,,,,Not Reported/ Can not calculate,,Not Reported/ Can not calculate,,Not Reported/ Can not calculate,Not Reported/ Can not calculate,,,13.00000,1.11394,,CNT,sub-micron,Not reported/Can not calculate,Not reported/Can not calculate
Aligned Multiwall CNTs,0.00270,Not Reported/ Can not calculate,Not Reported/ Can not calculate,Not Reported/ Can not calculate,Not Reported/ Can not calculate,Not Reported/ Can not calculate,Not Reported/ Can not calculate,Not Reported/ Can not calculate,Not Reported/ Can not calculate,Not Reported/ Can not calculate,,No,Not Reported/ Can not calculate,Not Reported/ Can not calculate,Not Reported/ Can not calculate,Not Reported/ Can not calculate,Not Reported/ Can not calculate,12--14,13.00000,20200507,As-Is,2006.0,Forest derived,As-is,,,Unsorted,Not Reported/ Can not calculate,Not Reported/ Can not calculate,2.69000,Not Reported/ Can not calculate,61.39500,61.39500,54.29200,45.83500,37.04000,0.60331,0.68224,2006 The effect of annealing on the electrical and thermal transport properties of macroscopic bundles of long multi-wall carbon nanotubes,-2.5686362358,,,,,,,,1.1139433523,,0.42975228,-0.2194620257,-0.1660648624,,,,,,,,,,,,,,,,,,,Not Reported/ Can not calculate,,Not Reported/ Can not calculate,,Not Reported/ Can not calculate,Not Reported/ Can not calculate,,,13.00000,1.11394,,CNT,sub-micron,Not reported/Can not calculate,Not reported/Can not calculate
Aligned Multiwall CNTs,0.00210,Not Reported/ Can not calculate,Not Reported/ Can not calculate,Not Reported/ Can not calculate,Not Reported/ Can not calculate,Not Reported/ Can not calculate,Not Reported/ Can not calculate,Not Reported/ Can not calculate,Not Reported/ Can not calculate,Not Reported/ Can not calculate,,No,Not Reported/ Can not calculate,Not Reported/ Can not calculate,Not Reported/ Can not calculate,Not Reported/ Can not calculate,Not Reported/ Can not calculate,12--14,13.00000,20200507,"Multiwall forests, annealed 1200 C",2006.0,Forest derived,Annealed,,,Unsorted,Not Reported/ Can not calculate,Not Reported/ Can not calculate,3.22870,Not Reported/ Can not calculate,90.82500,90.82500,75.94100,61.73400,48.87900,0.53817,0.64364,2006 The effect of annealing on the electrical and thermal transport properties of macroscopic bundles of long multi-wall carbon nanotubes,-2.6777807053,,,,,,,,1.1139433523,,0.5090276937,-0.2690830943,-0.1913539995,,,,,,,,,,,,,,,,,,,Not Reported/ Can not calculate,,Not Reported/ Can not calculate,,Not Reported/ Can not calculate,Not Reported/ Can not calculate,,,13.00000,1.11394,,CNT,sub-micron,Not reported/Can not calculate,Not reported/Can not calculate
Individual Multiwall CNTs,Not Reported/ Can not calculate,2.10000,Not Reported/ Can not calculate,Not Reported/ Can not calculate,Not Reported/ Can not calculate,Not Reported/ Can not calculate,Not Reported/ Can not calculate,Not Reported/ Can not calculate,Not Reported/ Can not calculate,514.5,,No,Not Reported/ Can not calculate,Not Reported/ Can not calculate,Not Reported/ Can not calculate,Not Reported/ Can not calculate,Not Reported/ Can not calculate,8--15,11.50000,20210320,,2005.0,,Not Reported/ Can not calculate,,,Unsorted,Not Reported/ Can not calculate,Not Reported/ Can not calculate,Not Reported/ Can not calculate,Not Reported/ Can not calculate,Not Reported/ Can not calculate,Not Reported/ Can not calculate,Not Reported/ Can not calculate,Not Reported/ Can not calculate,Not Reported/ Can not calculate,,,2006_Determination of carbon nanotube density by gradient sedimentation,,0.3222192947,,,,,,,1.0606978404,,,,,,,,,,,,,,,,,,,,,,,Not Reported/ Can not calculate,,Not Reported/ Can not calculate,,Not Reported/ Can not calculate,Not Reported/ Can not calculate,,,11.50000,1.0607,,CNT,sub-micron,Not reported/Can not calculate,Not reported/Can not calculate
Conductive Polymer,0.10833,Not Reported/ Can not calculate,Not Reported/ Can not calculate,Not Reported/ Can not calculate,Not Reported/ Can not calculate,Not Reported/ Can not calculate,Not Reported/ Can not calculate,Not Reported/ Can not calculate,Not Reported/ Can not calculate,Not Reported/ Can not calculate,,Yes,Not Reported/ Can not calculate,Not Reported/ Can not calculate,Not Reported/ Can not calculate,Not Reported/ Can not calculate,Not Reported/ Can not calculate,Not Reported/ Can not calculate,Not Reported/ Can not calculate,20200719,,2006.0,Conductive Polymer,Stretched and doped,C10H16O4S,,Not Reported/ Can not calculate,Not Reported/ Can not calculate,Not Reported/ Can not calculate,Not Reported/ Can not calculate,Not Reported/ Can not calculate,0.82051,Not Reported/ Can not calculate,0.82051,0.81197,0.92308,,1.12500,2006_Metallic transport in polyaniline,-0.9652378937,,,,,,,,,,,,0.0511525224,,,,,,,,,,,,,,,,,,,Not Reported/ Can not calculate,,,,,,,,Not Reported/ Can not calculate,,,Conductive Polymer,Not reported/Can not calculate,Not reported/Can not calculate,Not reported/Can not calculate
Conductive Polymer,0.13295,Not Reported/ Can not calculate,Not Reported/ Can not calculate,Not Reported/ Can not calculate,Not Reported/ Can not calculate,Not Reported/ Can not calculate,Not Reported/ Can not calculate,Not Reported/ Can not calculate,Not Reported/ Can not calculate,Not Reported/ Can not calculate,,Yes,Not Reported/ Can not calculate,Not Reported/ Can not calculate,Not Reported/ Can not calculate,Not Reported/ Can not calculate,Not Reported/ Can not calculate,Not Reported/ Can not calculate,Not Reported/ Can not calculate,20200719,,2006.0,Conductive Polymer,Stretched and doped,C10H16O4S,,Not Reported/ Can not calculate,Not Reported/ Can not calculate,Not Reported/ Can not calculate,Not Reported/ Can not calculate,Not Reported/ Can not calculate,0.34188,0.34188,0.34188,0.35043,0.75214,2.20000,2.20000,2006_Metallic transport in polyaniline,-0.8762968104,,,,,,,,,,,0.3424226808,0.3424226808,,,,,,,,,,,,,,,,,,,Not Reported/ Can not calculate,,,,,,,,Not Reported/ Can not calculate,,,Conductive Polymer,Not reported/Can not calculate,Not reported/Can not calculate,Not reported/Can not calculate
Individual FWCNT,Not Reported/ Can not calculate,Not Reported/ Can not calculate,Not Reported/ Can not calculate,Not Reported/ Can not calculate,Not Reported/ Can not calculate,Not Reported/ Can not calculate,Not Reported/ Can not calculate,Not Reported/ Can not calculate,Not Reported/ Can not calculate,Not Reported/ Can not calculate,,No,Not Reported/ Can not calculate,Not Reported/ Can not calculate,Not Reported/ Can not calculate,Not Reported/ Can not calculate,Not Reported/ Can not calculate,1.70000,1.70000,20200713,,2006.0,Chemical Vapor Deposition,As-is,,,Metallic,Not Reported/ Can not calculate,Not Reported/ Can not calculate,3500.00000,Not Reported/ Can not calculate,Not Reported/ Can not calculate,Not Reported/ Can not calculate,Not Reported/ Can not calculate,Not Reported/ Can not calculate,Not Reported/ Can not calculate,,,2006_Thermal conductance of an individual single-wall carbon nanotube above room temperature,,,,,,,,,0.2304489214,,3.5440680444,,,,,,,,,,,,,,,,,,,,,Not Reported/ Can not calculate,,,,,,,,1.70000,0.23045,,CNT,sub-micron,Not reported/Can not calculate,Not reported/Can not calculate
Aligned Few-wall CNTs,Not Reported/ Can not calculate,Not Reported/ Can not calculate,Not Reported/ Can not calculate,Not Reported/ Can not calculate,Not Reported/ Can not calculate,Not Reported/ Can not calculate,Not Reported/ Can not calculate,Not Reported/ Can not calculate,Not Reported/ Can not calculate,Not Reported/ Can not calculate,,No,Not Reported/ Can not calculate,Not Reported/ Can not calculate,Not Reported/ Can not calculate,Not Reported/ Can not calculate,Not Reported/ Can not calculate,Not Reported/ Can not calculate,Not Reported/ Can not calculate,20200713,Magnetic field aligned,2006.0,Aligned Buckypaper,Magnetic Field Aligned,,,Unsorted,Not Reported/ Can not calculate,Not Reported/ Can not calculate,41.40000,Not Reported/ Can not calculate,Not Reported/ Can not calculate,Not Reported/ Can not calculate,Not Reported/ Can not calculate,Not Reported/ Can not calculate,Not Reported/ Can not calculate,,,2006_Thermal conductivity of magnetically aligned carbon nanotube buckypapers and nanocomposites,,,,,,,,,,,1.6170003411,,,,,,,,,,,,,,,,,,,,,Not Reported/ Can not calculate,,,,,,,,Not Reported/ Can not calculate,,,CNT,Not reported/Can not calculate,Not reported/Can not calculate,Not reported/Can not calculate
Unaligned Few-wall CNTs,Not Reported/ Can not calculate,Not Reported/ Can not calculate,Not Reported/ Can not calculate,Not Reported/ Can not calculate,Not Reported/ Can not calculate,Not Reported/ Can not calculate,Not Reported/ Can not calculate,Not Reported/ Can not calculate,Not Reported/ Can not calculate,Not Reported/ Can not calculate,,No,Not Reported/ Can not calculate,Not Reported/ Can not calculate,Not Reported/ Can not calculate,Not Reported/ Can not calculate,Not Reported/ Can not calculate,Not Reported/ Can not calculate,Not Reported/ Can not calculate,20200713,,2006.0,Buckypaper,,,,Unsorted,Not Reported/ Can not calculate,Not Reported/ Can not calculate,18.70000,Not Reported/ Can not calculate,Not Reported/ Can not calculate,Not Reported/ Can not calculate,Not Reported/ Can not calculate,Not Reported/ Can not calculate,Not Reported/ Can not calculate,,,2006_Thermal conductivity of magnetically aligned carbon nanotube buckypapers and nanocomposites,,,,,,,,,,,1.2718416065,,,,,,,,,,,,,,,,,,,,,Not Reported/ Can not calculate,,,,,,,,Not Reported/ Can not calculate,,,CNT,Not reported/Can not calculate,Not reported/Can not calculate,Not reported/Can not calculate
Aligned Few-wall CNTs,0.20000,1.29000,0.15504,Not Reported/ Can not calculate,Not Reported/ Can not calculate,Not Reported/ Can not calculate,Not Reported/ Can not calculate,Not Reported/ Can not calculate,58.80917,532,4.71077,No,360.00000,0.28000,5.00000,72.00000,0.04341,1.2--2.0,1.60000,20200510,Singlewall,2007.0,Floating Catalyst,As-is,,,Unsorted,Not Reported/ Can not calculate,1590.40000,Not Reported/ Can not calculate,Not Reported/ Can not calculate,Not Reported/ Can not calculate,Not Reported/ Can not calculate,Not Reported/ Can not calculate,Not Reported/ Can not calculate,Not Reported/ Can not calculate,,,"2007 Directly Synthesized Strong, Highly Conducting, Transparent Single-Walled Carbon Nanotube Films",-0.6989700043,0.1105897103,-0.8095597146,2.5563025008,-0.5528419687,0.6989700043,1.7694450661,0.6730915953,0.2041199827,,,,,,,,,,,,,,,,,,,,,,,Not Reported/ Can not calculate,,Not Reported/ Can not calculate,,Not Reported/ Can not calculate,Not Reported/ Can not calculate,,,1.60000,0.20412,,CNT,sub-micron,Not reported/Can not calculate,Not reported/Can not calculate
Individual FWCNT,40.22000,1.76000,22.85227,Not Reported/ Can not calculate,Not Reported/ Can not calculate,Not Reported/ Can not calculate,Not Reported/ Can not calculate,Not Reported/ Can not calculate,Not Reported/ Can not calculate,Not Reported/ Can not calculate,Not Reported/ Can not calculate,No,Not Reported/ Can not calculate,Not Reported/ Can not calculate,Not Reported/ Can not calculate,Not Reported/ Can not calculate,Not Reported/ Can not calculate,1.70000,1.70000,20200512,Density estimated from chart,2007.0,,As-is,,,Metallic ,Not Reported/ Can not calculate,Not Reported/ Can not calculate,Not Reported/ Can not calculate,Not Reported/ Can not calculate,1.02005,1.02005,1.02078,2.01182,10.79843,10.58623,10.57862,2007 Scaling of resistance and electron mean free path of single-walled carbon nanotubes,1.6044420663,0.2455126678,1.3589293984,,,,,,0.2304489214,,,1.0247413439,1.0244291825,,,,,,,,,,,,,,,,,,,Not Reported/ Can not calculate,,Not Reported/ Can not calculate,,Not Reported/ Can not calculate,Not Reported/ Can not calculate,,,1.70000,0.23045,,CNT,sub-micron,Not reported/Can not calculate,Not reported/Can not calculate
Aligned Multiwall CNTs,0.01700,Not Reported/ Can not calculate,Not Reported/ Can not calculate,Not Reported/ Can not calculate,Not Reported/ Can not calculate,Not Reported/ Can not calculate,Not Reported/ Can not calculate,Not Reported/ Can not calculate,Not Reported/ Can not calculate,Not Reported/ Can not calculate,,No,850.00000,Not Reported/ Can not calculate,275.00000,14.45000,Not Reported/ Can not calculate,10.00000,10.00000,20200508,,2007.0,Forest derived,As-is,,,Unsorted,4.00000,Not Reported/ Can not calculate,Not Reported/ Can not calculate,Not Reported/ Can not calculate,7.70448,Not Reported/ Can not calculate,Not Reported/ Can not calculate,7.70448,5.77910,,,"2007 Strong Carbon-Nanotube Fibers Spun from
Long Carbon-Nanotube Arrays",-1.7695510786,,,2.9294189257,,2.4393326938,,,1.0,0.6020599913,,,,,,,,,,,,,,,,,,,,,,Not Reported/ Can not calculate,,Not Reported/ Can not calculate,,Not Reported/ Can not calculate,Not Reported/ Can not calculate,4000.00000,3.60206,4000.00000,3.60206,,CNT,large,Not reported/Can not calculate,Not reported/Can not calculate
Aligned Multiwall CNTs,Not Reported/ Can not calculate,Not Reported/ Can not calculate,Not Reported/ Can not calculate,Not Reported/ Can not calculate,Not Reported/ Can not calculate,Not Reported/ Can not calculate,Not Reported/ Can not calculate,Not Reported/ Can not calculate,Not Reported/ Can not calculate,Not Reported/ Can not calculate,,No,170.00000,Not Reported/ Can not calculate,89.00000,Not Reported/ Can not calculate,Not Reported/ Can not calculate,10.00000,10.00000,20200508,,2007.0,Forest derived,As-is,,,Unsorted,13.00000,Not Reported/ Can not calculate,Not Reported/ Can not calculate,Not Reported/ Can not calculate,Not Reported/ Can not calculate,Not Reported/ Can not calculate,Not Reported/ Can not calculate,Not Reported/ Can not calculate,,,,"2007 Strong Carbon-Nanotube Fibers Spun from
Long Carbon-Nanotube Arrays",,,,2.2304489214,,1.9493900066,,,1.0,1.1139433523,,,,,,,,,,,,,,,,,,,,,,Not Reported/ Can not calculate,,Not Reported/ Can not calculate,,Not Reported/ Can not calculate,Not Reported/ Can not calculate,13000.00000,4.11394,13000.00000,4.11394,,CNT,large,Not reported/Can not calculate,Not reported/Can not calculate
Aligned Multiwall CNTs,0.04100,Not Reported/ Can not calculate,Not Reported/ Can not calculate,Not Reported/ Can not calculate,Not Reported/ Can not calculate,Not Reported/ Can not calculate,Not Reported/ Can not calculate,Not Reported/ Can not calculate,Not Reported/ Can not calculate,Not Reported/ Can not calculate,,No,1910.00000,Not Reported/ Can not calculate,330.00000,78.31000,Not Reported/ Can not calculate,10.00000,10.00000,20200508,,2007.0,Forest derived,Twisted,,,Unsorted,3.00000,Not Reported/ Can not calculate,Not Reported/ Can not calculate,Not Reported/ Can not calculate,3.06567,Not Reported/ Can not calculate,Not Reported/ Can not calculate,3.06567,2.40299,,,"2007 Strong Carbon-Nanotube Fibers Spun from
Long Carbon-Nanotube Arrays",-1.3872161433,,,3.2810333672,,2.5185139399,,,1.0,0.4771212547,,,,,,,,,,,,,,,,,,,,,,Not Reported/ Can not calculate,,Not Reported/ Can not calculate,,Not Reported/ Can not calculate,Not Reported/ Can not calculate,3000.00000,3.47712,3000.00000,3.47712,,CNT,large,Not reported/Can not calculate,Not reported/Can not calculate
Aligned Multiwall CNTs,Not Reported/ Can not calculate,Not Reported/ Can not calculate,Not Reported/ Can not calculate,Not Reported/ Can not calculate,Not Reported/ Can not calculate,Not Reported/ Can not calculate,Not Reported/ Can not calculate,Not Reported/ Can not calculate,Not Reported/ Can not calculate,Not Reported/ Can not calculate,,No,410.00000,Not Reported/ Can not calculate,241.00000,Not Reported/ Can not calculate,Not Reported/ Can not calculate,10.00000,10.00000,20200508,,2007.0,Forest derived,Twisted,,,Unsorted,10.00000,Not Reported/ Can not calculate,Not Reported/ Can not calculate,Not Reported/ Can not calculate,Not Reported/ Can not calculate,Not Reported/ Can not calculate,Not Reported/ Can not calculate,Not Reported/ Can not calculate,Not Reported/ Can not calculate,,,"2007 Strong Carbon-Nanotube Fibers Spun from
Long Carbon-Nanotube Arrays",,,,2.6127838567,,2.3820170426,,,1.0,1.0,,,,,,,,,,,,,,,,,,,,,,Not Reported/ Can not calculate,,Not Reported/ Can not calculate,,Not Reported/ Can not calculate,Not Reported/ Can not calculate,10000.00000,4.00000,10000.00000,4.0,,CNT,large,Not reported/Can not calculate,Not reported/Can not calculate
Aligned Multiwall CNTs,0.05952,Not Reported/ Can not calculate,Not Reported/ Can not calculate,Not Reported/ Can not calculate,Not Reported/ Can not calculate,Not Reported/ Can not calculate,Not Reported/ Can not calculate,Not Reported/ Can not calculate,0.67000,Not Reported/ Can not calculate,,No,Not Reported/ Can not calculate,Not Reported/ Can not calculate,Not Reported/ Can not calculate,Not Reported/ Can not calculate,Not Reported/ Can not calculate,7.00000,7.00000,20200507,As-Is,2007.0,Forest derived,As-Is,,,Unsorted,3.00000,1593.00000,Not Reported/ Can not calculate,Not Reported/ Can not calculate,2.18970,Not Reported/ Can not calculate,Not Reported/ Can not calculate,2.18970,1.68000,,,2007 Structure-Dependent Electrical Properties of Carbon NanotubeFibers,-1.2253370775,,,,,,-0.1739251973,,0.84509804,0.4771212547,,,,,,,,,,,,,,,,,,,,,,Not Reported/ Can not calculate,,Not Reported/ Can not calculate,,Not Reported/ Can not calculate,Not Reported/ Can not calculate,3000.00000,3.47712,3000.00000,3.47712,,CNT,large,Not reported/Can not calculate,Not reported/Can not calculate
Aligned Multiwall CNTs,0.08183,Not Reported/ Can not calculate,Not Reported/ Can not calculate,Not Reported/ Can not calculate,Not Reported/ Can not calculate,Not Reported/ Can not calculate,Not Reported/ Can not calculate,Not Reported/ Can not calculate,0.54000,Not Reported/ Can not calculate,,No,Not Reported/ Can not calculate,Not Reported/ Can not calculate,Not Reported/ Can not calculate,Not Reported/ Can not calculate,Not Reported/ Can not calculate,7.00000,7.00000,20200507,Air Annealed,2007.0,Forest derived,Air Annealed,,,Unsorted,3.00000,1598.00000,Not Reported/ Can not calculate,Not Reported/ Can not calculate,Not Reported/ Can not calculate,Not Reported/ Can not calculate,Not Reported/ Can not calculate,Not Reported/ Can not calculate,Not Reported/ Can not calculate,,,2007 Structure-Dependent Electrical Properties of Carbon NanotubeFibers,-1.0870874488,,,,,,-0.2676062402,,0.84509804,0.4771212547,,,,,,,,,,,,,,,,,,,,,,Not Reported/ Can not calculate,,Not Reported/ Can not calculate,,Not Reported/ Can not calculate,Not Reported/ Can not calculate,3000.00000,3.47712,3000.00000,3.47712,,CNT,large,Not reported/Can not calculate,Not reported/Can not calculate
Aligned Multiwall CNTs,0.00700,Not Reported/ Can not calculate,Not Reported/ Can not calculate,Not Reported/ Can not calculate,Not Reported/ Can not calculate,Not Reported/ Can not calculate,Not Reported/ Can not calculate,Not Reported/ Can not calculate,0.48000,Not Reported/ Can not calculate,,No,Not Reported/ Can not calculate,Not Reported/ Can not calculate,Not Reported/ Can not calculate,Not Reported/ Can not calculate,Not Reported/ Can not calculate,7.00000,7.00000,20200507,Forming gas annealed,2007.0,Forest derived,Forming gas annealed,,,Unsorted,3.00000,1598.00000,Not Reported/ Can not calculate,Not Reported/ Can not calculate,Not Reported/ Can not calculate,Not Reported/ Can not calculate,Not Reported/ Can not calculate,Not Reported/ Can not calculate,Not Reported/ Can not calculate,,,2007 Structure-Dependent Electrical Properties of Carbon NanotubeFibers,-2.15490196,,,,,,-0.3187587626,,0.84509804,0.4771212547,,,,,,,,,,,,,,,,,,,,,,Not Reported/ Can not calculate,,Not Reported/ Can not calculate,,Not Reported/ Can not calculate,Not Reported/ Can not calculate,3000.00000,3.47712,3000.00000,3.47712,,CNT,large,Not reported/Can not calculate,Not reported/Can not calculate
Aligned Multiwall CNTs,0.09690,Not Reported/ Can not calculate,Not Reported/ Can not calculate,Not Reported/ Can not calculate,Not Reported/ Can not calculate,Not Reported/ Can not calculate,Not Reported/ Can not calculate,Not Reported/ Can not calculate,0.41000,Not Reported/ Can not calculate,,Yes,Not Reported/ Can not calculate,Not Reported/ Can not calculate,Not Reported/ Can not calculate,Not Reported/ Can not calculate,Not Reported/ Can not calculate,7.00000,7.00000,20200507,Acd doped,2007.0,Forest derived,Acid,HNO3,0.05952,Unsorted,3.00000,1594.00000,Not Reported/ Can not calculate,Not Reported/ Can not calculate,Not Reported/ Can not calculate,Not Reported/ Can not calculate,Not Reported/ Can not calculate,Not Reported/ Can not calculate,Not Reported/ Can not calculate,,,2007 Structure-Dependent Electrical Properties of Carbon NanotubeFibers,-1.0136762229,,,,,,-0.3872161433,,0.84509804,0.4771212547,,,,-1.2253370775,,,,,,,,,,,,,,,,,,Not Reported/ Can not calculate,,Not Reported/ Can not calculate,,Not Reported/ Can not calculate,Not Reported/ Can not calculate,3000.00000,3.47712,3000.00000,3.47712,,CNT,large,Not reported/Can not calculate,Not reported/Can not calculate
