Repository: MatthewChatham/bulmer-kaniyoor-elliott

File: data.csv (part 11 of 41)
Aligned Multiwall CNTs,0.11527,Not Reported/ Can not calculate,Not Reported/ Can not calculate,Not Reported/ Can not calculate,Not Reported/ Can not calculate,Not Reported/ Can not calculate,Not Reported/ Can not calculate,Not Reported/ Can not calculate,0.52000,Not Reported/ Can not calculate,,No,Not Reported/ Can not calculate,Not Reported/ Can not calculate,Not Reported/ Can not calculate,Not Reported/ Can not calculate,Not Reported/ Can not calculate,7.00000,7.00000,20200507,Coating with Au particles,2007.0,Forest derived,Coating with Au particles,,,Unsorted,3.00000,1598.00000,Not Reported/ Can not calculate,Not Reported/ Can not calculate,Not Reported/ Can not calculate,Not Reported/ Can not calculate,Not Reported/ Can not calculate,Not Reported/ Can not calculate,Not Reported/ Can not calculate,,,2007 Structure-Dependent Electrical Properties of Carbon NanotubeFibers,-0.9382837068,,,,,,-0.2839966564,,0.84509804,0.4771212547,,,,,,,,,,,,,,,,,,,,,,Not Reported/ Can not calculate,,Not Reported/ Can not calculate,,Not Reported/ Can not calculate,Not Reported/ Can not calculate,3000.00000,3.47712,3000.00000,3.47712,,CNT,large,Not reported/Can not calculate,Not reported/Can not calculate
Aligned Multiwall CNTs,0.00711,Not Reported/ Can not calculate,Not Reported/ Can not calculate,Not Reported/ Can not calculate,Not Reported/ Can not calculate,Not Reported/ Can not calculate,Not Reported/ Can not calculate,Not Reported/ Can not calculate,0.62000,Not Reported/ Can not calculate,,No,Not Reported/ Can not calculate,Not Reported/ Can not calculate,Not Reported/ Can not calculate,Not Reported/ Can not calculate,Not Reported/ Can not calculate,7.00000,7.00000,20200507,Regrowth at 750 C,2007.0,Forest derived,Regrowth at 750 C,,,Unsorted,3.00000,1583.00000,Not Reported/ Can not calculate,Not Reported/ Can not calculate,Not Reported/ Can not calculate,Not Reported/ Can not calculate,Not Reported/ Can not calculate,Not Reported/ Can not calculate,Not Reported/ Can not calculate,,,2007 Structure-Dependent Electrical Properties of Carbon NanotubeFibers,-2.1481303993,,,,,,-0.2076083105,,0.84509804,0.4771212547,,,,,,,,,,,,,,,,,,,,,,Not Reported/ Can not calculate,,Not Reported/ Can not calculate,,Not Reported/ Can not calculate,Not Reported/ Can not calculate,3000.00000,3.47712,3000.00000,3.47712,,CNT,large,Not reported/Can not calculate,Not reported/Can not calculate
Aligned Multiwall CNTs,0.03093,0.60000,0.05154,32.78121,Not Reported/ Can not calculate,Not Reported/ Can not calculate,Not Reported/ Can not calculate,Not Reported/ Can not calculate,Not Reported/ Can not calculate,Not Reported/ Can not calculate,,No,Not Reported/ Can not calculate,Not Reported/ Can not calculate,Not Reported/ Can not calculate,Not Reported/ Can not calculate,Not Reported/ Can not calculate,10.00000,10.00000,20200513,,2007.0,Forest derived,Densified,,,Unsorted,Not Reported/ Can not calculate,Not Reported/ Can not calculate,50.00000,Not Reported/ Can not calculate,Not Reported/ Can not calculate,Not Reported/ Can not calculate,Not Reported/ Can not calculate,Not Reported/ Can not calculate,Not Reported/ Can not calculate,,,"2007 Thermal transport in MWCNT sheets and yarns
Ali",-1.5096865511,-0.2218487496,-1.2878378015,,,,,,1.0,,1.6989700043,,,,,,,,,,,,,,,,,,,,,Not Reported/ Can not calculate,,Not Reported/ Can not calculate,,Not Reported/ Can not calculate,Not Reported/ Can not calculate,,,10.00000,1.0,,CNT,sub-micron,Not reported/Can not calculate,Not reported/Can not calculate
Aligned Multiwall CNTs,0.03033,Not Reported/ Can not calculate,Not Reported/ Can not calculate,Not Reported/ Can not calculate,Not Reported/ Can not calculate,Not Reported/ Can not calculate,Not Reported/ Can not calculate,Not Reported/ Can not calculate,Not Reported/ Can not calculate,Not Reported/ Can not calculate,,No,Not Reported/ Can not calculate,Not Reported/ Can not calculate,Not Reported/ Can not calculate,Not Reported/ Can not calculate,Not Reported/ Can not calculate,10.00000,10.00000,20200513,,2007.0,Forest derived,Yarn,,,Unsorted,10.00000,Not Reported/ Can not calculate,26.00000,Not Reported/ Can not calculate,Not Reported/ Can not calculate,Not Reported/ Can not calculate,Not Reported/ Can not calculate,Not Reported/ Can not calculate,Not Reported/ Can not calculate,,,"2007 Thermal transport in MWCNT sheets and yarns
Ali",-1.5181189471,,,,,,,,1.0,1.0,1.414973348,,,,,,,,,,,,,,,,,,,,,Not Reported/ Can not calculate,,Not Reported/ Can not calculate,,Not Reported/ Can not calculate,Not Reported/ Can not calculate,10000.00000,4.00000,10000.00000,4.0,,CNT,large,Not reported/Can not calculate,Not reported/Can not calculate
Carbon Fiber,0.39683,Not Reported/ Can not calculate,Not Reported/ Can not calculate,Not Reported/ Can not calculate,Not Reported/ Can not calculate,Not Reported/ Can not calculate,Not Reported/ Can not calculate,Not Reported/ Can not calculate,Not Reported/ Can not calculate,Not Reported/ Can not calculate,,No,Not Reported/ Can not calculate,Not Reported/ Can not calculate,Not Reported/ Can not calculate,Not Reported/ Can not calculate,Not Reported/ Can not calculate,Not Reported/ Can not calculate,Not Reported/ Can not calculate,20200507,NH3:C2H2(4:1) at 4 torr,2007.0,Chemical Vapor Deposition,As-is,Not Reported/ Can not calculate,Not Reported/ Can not calculate,Not Reported/ Can not calculate,0.06170,Not Reported/ Can not calculate,Not Reported/ Can not calculate,Not Reported/ Can not calculate,Not Reported/ Can not calculate,Not Reported/ Can not calculate,Not Reported/ Can not calculate,Not Reported/ Can not calculate,Not Reported/ Can not calculate,,,2007_Current-induced breakdown of carbon nanofibers,-0.4014005408,,,,,,,,,-1.209714836,,,,,Two-probe,Not Reported/ Can not calculate,Not Reported/ Can not calculate,Not Reported/ Can not calculate,Not Reported/ Can not calculate,Not Reported/ Can not calculate,Not Reported/ Can not calculate,Not Reported/ Can not calculate,Not Reported/ Can not calculate,Vacuum,Suspended,Not Reported/ Can not calculate,98800000000.00000,Not Reported/ Can not calculate,Not Reported/ Can not calculate,Not Reported/ Can not calculate,5.00000,5.00000,,no,,,10.99476,61.70000,1.79029,61.70000,1.79029,,Other Carbon,sub-micron,0.70,sub-mm
Carbon Fiber,0.02693,Not Reported/ Can not calculate,Not Reported/ Can not calculate,Not Reported/ Can not calculate,Not Reported/ Can not calculate,Not Reported/ Can not calculate,Not Reported/ Can not calculate,Not Reported/ Can not calculate,Not Reported/ Can not calculate,Not Reported/ Can not calculate,,No,Not Reported/ Can not calculate,Not Reported/ Can not calculate,Not Reported/ Can not calculate,Not Reported/ Can not calculate,Not Reported/ Can not calculate,Not Reported/ Can not calculate,Not Reported/ Can not calculate,20200507,NH3:C2H2(4:1) at 4 torr,2007.0,Chemical Vapor Deposition,As-is,Not Reported/ Can not calculate,Not Reported/ Can not calculate,Not Reported/ Can not calculate,0.08290,Not Reported/ Can not calculate,Not Reported/ Can not calculate,Not Reported/ Can not calculate,Not Reported/ Can not calculate,Not Reported/ Can not calculate,Not Reported/ Can not calculate,Not Reported/ Can not calculate,Not Reported/ Can not calculate,,,2007_Current-induced breakdown of carbon nanofibers,-1.5697249492,,,,,,,,,-1.0814454694,,,,,Two-probe,Not Reported/ Can not calculate,Not Reported/ Can not calculate,Not Reported/ Can not calculate,Not Reported/ Can not calculate,Not Reported/ Can not calculate,Not Reported/ Can not calculate,Not Reported/ Can not calculate,Not Reported/ Can not calculate,Vacuum,Suspended,Not Reported/ Can not calculate,34000000000.00000,Not Reported/ Can not calculate,Not Reported/ Can not calculate,Not Reported/ Can not calculate,5.00000,5.00000,,no,,,10.53148,82.90000,1.91855,82.90000,1.91855,,Other Carbon,sub-micron,0.70,sub-mm
Carbon Fiber,0.01834,Not Reported/ Can not calculate,Not Reported/ Can not calculate,Not Reported/ Can not calculate,Not Reported/ Can not calculate,Not Reported/ Can not calculate,Not Reported/ Can not calculate,Not Reported/ Can not calculate,Not Reported/ Can not calculate,Not Reported/ Can not calculate,,No,Not Reported/ Can not calculate,Not Reported/ Can not calculate,Not Reported/ Can not calculate,Not Reported/ Can not calculate,Not Reported/ Can not calculate,Not Reported/ Can not calculate,Not Reported/ Can not calculate,20200507,NH3:C2H2(4:1) at 4 torr,2007.0,Chemical Vapor Deposition,As-is,Not Reported/ Can not calculate,Not Reported/ Can not calculate,Not Reported/ Can not calculate,0.12480,Not Reported/ Can not calculate,Not Reported/ Can not calculate,Not Reported/ Can not calculate,Not Reported/ Can not calculate,Not Reported/ Can not calculate,Not Reported/ Can not calculate,Not Reported/ Can not calculate,Not Reported/ Can not calculate,,,2007_Current-induced breakdown of carbon nanofibers,-1.7365558472,,,,,,,,,-0.9037854147,,,,,Two-probe,Not Reported/ Can not calculate,Not Reported/ Can not calculate,Not Reported/ Can not calculate,Not Reported/ Can not calculate,Not Reported/ Can not calculate,Not Reported/ Can not calculate,Not Reported/ Can not calculate,Not Reported/ Can not calculate,Vacuum,Suspended,Not Reported/ Can not calculate,13000000000.00000,Not Reported/ Can not calculate,Not Reported/ Can not calculate,Not Reported/ Can not calculate,5.00000,5.00000,,no,,,10.11394,124.80000,2.09621,124.80000,2.09621,,Other Carbon,sub-micron,0.70,sub-mm
Carbon Fiber,0.04036,Not Reported/ Can not calculate,Not Reported/ Can not calculate,Not Reported/ Can not calculate,Not Reported/ Can not calculate,Not Reported/ Can not calculate,Not Reported/ Can not calculate,Not Reported/ Can not calculate,Not Reported/ Can not calculate,Not Reported/ Can not calculate,,No,Not Reported/ Can not calculate,Not Reported/ Can not calculate,Not Reported/ Can not calculate,Not Reported/ Can not calculate,Not Reported/ Can not calculate,Not Reported/ Can not calculate,Not Reported/ Can not calculate,20200507,NH3:C2H2(4:1) at 4 torr,2007.0,Chemical Vapor Deposition,As-is,Not Reported/ Can not calculate,Not Reported/ Can not calculate,Not Reported/ Can not calculate,0.13990,Not Reported/ Can not calculate,Not Reported/ Can not calculate,Not Reported/ Can not calculate,Not Reported/ Can not calculate,Not Reported/ Can not calculate,Not Reported/ Can not calculate,Not Reported/ Can not calculate,Not Reported/ Can not calculate,,,2007_Current-induced breakdown of carbon nanofibers,-1.394101302,,,,,,,,,-0.8541822855,,,,,Two-probe,Not Reported/ Can not calculate,Not Reported/ Can not calculate,Not Reported/ Can not calculate,Not Reported/ Can not calculate,Not Reported/ Can not calculate,Not Reported/ Can not calculate,Not Reported/ Can not calculate,Not Reported/ Can not calculate,Vacuum,Suspended,Not Reported/ Can not calculate,18000000000.00000,Not Reported/ Can not calculate,Not Reported/ Can not calculate,Not Reported/ Can not calculate,5.00000,5.00000,,no,,,10.25527,139.90000,2.14582,139.90000,2.14582,,Other Carbon,sub-micron,0.70,sub-mm
Carbon Fiber,0.00716,Not Reported/ Can not calculate,Not Reported/ Can not calculate,Not Reported/ Can not calculate,Not Reported/ Can not calculate,Not Reported/ Can not calculate,Not Reported/ Can not calculate,Not Reported/ Can not calculate,Not Reported/ Can not calculate,Not Reported/ Can not calculate,,No,Not Reported/ Can not calculate,Not Reported/ Can not calculate,Not Reported/ Can not calculate,Not Reported/ Can not calculate,Not Reported/ Can not calculate,Not Reported/ Can not calculate,Not Reported/ Can not calculate,20200507,NH3:C2H2(4:1) at 4 torr,2007.0,Chemical Vapor Deposition,As-is,Not Reported/ Can not calculate,Not Reported/ Can not calculate,Not Reported/ Can not calculate,0.15010,Not Reported/ Can not calculate,Not Reported/ Can not calculate,Not Reported/ Can not calculate,Not Reported/ Can not calculate,Not Reported/ Can not calculate,Not Reported/ Can not calculate,Not Reported/ Can not calculate,Not Reported/ Can not calculate,,,2007_Current-induced breakdown of carbon nanofibers,-2.1448543073,,,,,,,,,-0.8236193078,,,,,Two-probe,Not Reported/ Can not calculate,Not Reported/ Can not calculate,Not Reported/ Can not calculate,Not Reported/ Can not calculate,Not Reported/ Can not calculate,Not Reported/ Can not calculate,Not Reported/ Can not calculate,Not Reported/ Can not calculate,Vacuum,Suspended,Not Reported/ Can not calculate,15000000000.00000,Not Reported/ Can not calculate,Not Reported/ Can not calculate,Not Reported/ Can not calculate,5.00000,5.00000,,no,,,10.17609,150.10000,2.17638,150.10000,2.17638,,Other Carbon,sub-micron,0.70,sub-mm
Carbon Fiber,0.04202,Not Reported/ Can not calculate,Not Reported/ Can not calculate,Not Reported/ Can not calculate,Not Reported/ Can not calculate,Not Reported/ Can not calculate,Not Reported/ Can not calculate,Not Reported/ Can not calculate,Not Reported/ Can not calculate,Not Reported/ Can not calculate,,No,Not Reported/ Can not calculate,Not Reported/ Can not calculate,Not Reported/ Can not calculate,Not Reported/ Can not calculate,Not Reported/ Can not calculate,Not Reported/ Can not calculate,Not Reported/ Can not calculate,20200507,NH3:C2H2(4:1) at 4 torr,2007.0,Chemical Vapor Deposition,As-is,Not Reported/ Can not calculate,Not Reported/ Can not calculate,Not Reported/ Can not calculate,0.15680,Not Reported/ Can not calculate,Not Reported/ Can not calculate,Not Reported/ Can not calculate,Not Reported/ Can not calculate,Not Reported/ Can not calculate,Not Reported/ Can not calculate,Not Reported/ Can not calculate,Not Reported/ Can not calculate,,,2007_Current-induced breakdown of carbon nanofibers,-1.3765769571,,,,,,,,,-0.8046539417,,,,,Two-probe,Not Reported/ Can not calculate,Not Reported/ Can not calculate,Not Reported/ Can not calculate,Not Reported/ Can not calculate,Not Reported/ Can not calculate,Not Reported/ Can not calculate,Not Reported/ Can not calculate,Not Reported/ Can not calculate,Vacuum,Suspended,Not Reported/ Can not calculate,31000000000.00000,Not Reported/ Can not calculate,Not Reported/ Can not calculate,Not Reported/ Can not calculate,5.00000,5.00000,,no,,,10.49136,156.80000,2.19535,156.80000,2.19535,,Other Carbon,sub-micron,0.70,sub-mm
Carbon Fiber,0.02587,Not Reported/ Can not calculate,Not Reported/ Can not calculate,Not Reported/ Can not calculate,Not Reported/ Can not calculate,Not Reported/ Can not calculate,Not Reported/ Can not calculate,Not Reported/ Can not calculate,Not Reported/ Can not calculate,Not Reported/ Can not calculate,,No,Not Reported/ Can not calculate,Not Reported/ Can not calculate,Not Reported/ Can not calculate,Not Reported/ Can not calculate,Not Reported/ Can not calculate,Not Reported/ Can not calculate,Not Reported/ Can not calculate,20200507,NH3:C2H2(4:1) at 4 torr,2007.0,Chemical Vapor Deposition,As-is,Not Reported/ Can not calculate,Not Reported/ Can not calculate,Not Reported/ Can not calculate,0.15890,Not Reported/ Can not calculate,Not Reported/ Can not calculate,Not Reported/ Can not calculate,Not Reported/ Can not calculate,Not Reported/ Can not calculate,Not Reported/ Can not calculate,Not Reported/ Can not calculate,Not Reported/ Can not calculate,,,2007_Current-induced breakdown of carbon nanofibers,-1.5872618497,,,,,,,,,-0.7988761028,,,,,Two-probe,Not Reported/ Can not calculate,Not Reported/ Can not calculate,Not Reported/ Can not calculate,Not Reported/ Can not calculate,Not Reported/ Can not calculate,Not Reported/ Can not calculate,Not Reported/ Can not calculate,Not Reported/ Can not calculate,Vacuum,Suspended,Not Reported/ Can not calculate,22000000000.00000,Not Reported/ Can not calculate,Not Reported/ Can not calculate,Not Reported/ Can not calculate,5.00000,5.00000,,no,,,10.34242,158.90000,2.20112,158.90000,2.20112,,Other Carbon,sub-micron,0.70,sub-mm
Carbon Fiber,0.05928,Not Reported/ Can not calculate,Not Reported/ Can not calculate,Not Reported/ Can not calculate,Not Reported/ Can not calculate,Not Reported/ Can not calculate,Not Reported/ Can not calculate,Not Reported/ Can not calculate,Not Reported/ Can not calculate,Not Reported/ Can not calculate,,No,Not Reported/ Can not calculate,Not Reported/ Can not calculate,Not Reported/ Can not calculate,Not Reported/ Can not calculate,Not Reported/ Can not calculate,Not Reported/ Can not calculate,Not Reported/ Can not calculate,20200507,NH3:C2H2(4:1) at 4 torr,2007.0,Chemical Vapor Deposition,As-is,Not Reported/ Can not calculate,Not Reported/ Can not calculate,Not Reported/ Can not calculate,0.16300,Not Reported/ Can not calculate,Not Reported/ Can not calculate,Not Reported/ Can not calculate,Not Reported/ Can not calculate,Not Reported/ Can not calculate,Not Reported/ Can not calculate,Not Reported/ Can not calculate,Not Reported/ Can not calculate,,,2007_Current-induced breakdown of carbon nanofibers,-1.2271150826,,,,,,,,,-0.7878123956,,,,,Two-probe,Not Reported/ Can not calculate,Not Reported/ Can not calculate,Not Reported/ Can not calculate,Not Reported/ Can not calculate,Not Reported/ Can not calculate,Not Reported/ Can not calculate,Not Reported/ Can not calculate,Not Reported/ Can not calculate,Vacuum,Suspended,Not Reported/ Can not calculate,29000000000.00000,Not Reported/ Can not calculate,Not Reported/ Can not calculate,Not Reported/ Can not calculate,5.00000,5.00000,,no,,,10.46240,163.00000,2.21219,163.00000,2.21219,,Other Carbon,sub-micron,0.70,sub-mm
Carbon Fiber,0.04288,Not Reported/ Can not calculate,Not Reported/ Can not calculate,Not Reported/ Can not calculate,Not Reported/ Can not calculate,Not Reported/ Can not calculate,Not Reported/ Can not calculate,Not Reported/ Can not calculate,Not Reported/ Can not calculate,Not Reported/ Can not calculate,,No,Not Reported/ Can not calculate,Not Reported/ Can not calculate,Not Reported/ Can not calculate,Not Reported/ Can not calculate,Not Reported/ Can not calculate,Not Reported/ Can not calculate,Not Reported/ Can not calculate,20200507,NH3:C2H2(4:1) at 4 torr,2007.0,Chemical Vapor Deposition,As-is,Not Reported/ Can not calculate,Not Reported/ Can not calculate,Not Reported/ Can not calculate,0.16730,Not Reported/ Can not calculate,Not Reported/ Can not calculate,Not Reported/ Can not calculate,Not Reported/ Can not calculate,Not Reported/ Can not calculate,Not Reported/ Can not calculate,Not Reported/ Can not calculate,Not Reported/ Can not calculate,,,2007_Current-induced breakdown of carbon nanofibers,-1.3677285461,,,,,,,,,-0.776504059,,,,,Two-probe,Not Reported/ Can not calculate,Not Reported/ Can not calculate,Not Reported/ Can not calculate,Not Reported/ Can not calculate,Not Reported/ Can not calculate,Not Reported/ Can not calculate,Not Reported/ Can not calculate,Not Reported/ Can not calculate,Vacuum,Suspended,Not Reported/ Can not calculate,40400000000.00000,Not Reported/ Can not calculate,Not Reported/ Can not calculate,Not Reported/ Can not calculate,5.00000,5.00000,,no,,,10.60638,167.30000,2.22350,167.30000,2.2235,,Other Carbon,sub-micron,0.70,sub-mm
Carbon Fiber,0.01529,Not Reported/ Can not calculate,Not Reported/ Can not calculate,Not Reported/ Can not calculate,Not Reported/ Can not calculate,Not Reported/ Can not calculate,Not Reported/ Can not calculate,Not Reported/ Can not calculate,Not Reported/ Can not calculate,Not Reported/ Can not calculate,,No,Not Reported/ Can not calculate,Not Reported/ Can not calculate,Not Reported/ Can not calculate,Not Reported/ Can not calculate,Not Reported/ Can not calculate,Not Reported/ Can not calculate,Not Reported/ Can not calculate,20200507,NH3:C2H2(4:1) at 4 torr,2007.0,Chemical Vapor Deposition,As-is,Not Reported/ Can not calculate,Not Reported/ Can not calculate,Not Reported/ Can not calculate,0.19000,Not Reported/ Can not calculate,Not Reported/ Can not calculate,Not Reported/ Can not calculate,Not Reported/ Can not calculate,Not Reported/ Can not calculate,Not Reported/ Can not calculate,Not Reported/ Can not calculate,Not Reported/ Can not calculate,,,2007_Current-induced breakdown of carbon nanofibers,-1.8156441491,,,,,,,,,-0.721246399,,,,,Two-probe,Not Reported/ Can not calculate,Not Reported/ Can not calculate,Not Reported/ Can not calculate,Not Reported/ Can not calculate,Not Reported/ Can not calculate,Not Reported/ Can not calculate,Not Reported/ Can not calculate,Not Reported/ Can not calculate,Vacuum,Suspended,Not Reported/ Can not calculate,11000000000.00000,Not Reported/ Can not calculate,Not Reported/ Can not calculate,Not Reported/ Can not calculate,5.00000,5.00000,,no,,,10.04139,190.00000,2.27875,190.00000,2.27875,,Other Carbon,sub-micron,0.70,sub-mm
Carbon Fiber,0.19960,Not Reported/ Can not calculate,Not Reported/ Can not calculate,Not Reported/ Can not calculate,Not Reported/ Can not calculate,Not Reported/ Can not calculate,Not Reported/ Can not calculate,Not Reported/ Can not calculate,Not Reported/ Can not calculate,Not Reported/ Can not calculate,,No,Not Reported/ Can not calculate,Not Reported/ Can not calculate,Not Reported/ Can not calculate,Not Reported/ Can not calculate,Not Reported/ Can not calculate,Not Reported/ Can not calculate,Not Reported/ Can not calculate,20200507,NH3:C2H2(4:1) at 4 torr,2007.0,Chemical Vapor Deposition,As-is,Not Reported/ Can not calculate,Not Reported/ Can not calculate,Not Reported/ Can not calculate,0.19570,Not Reported/ Can not calculate,Not Reported/ Can not calculate,Not Reported/ Can not calculate,Not Reported/ Can not calculate,Not Reported/ Can not calculate,Not Reported/ Can not calculate,Not Reported/ Can not calculate,Not Reported/ Can not calculate,,,2007_Current-induced breakdown of carbon nanofibers,-0.6998377259,,,,,,,,,-0.7084091743,,,,,Two-probe,Not Reported/ Can not calculate,Not Reported/ Can not calculate,Not Reported/ Can not calculate,Not Reported/ Can not calculate,Not Reported/ Can not calculate,Not Reported/ Can not calculate,Not Reported/ Can not calculate,Not Reported/ Can not calculate,Vacuum,Suspended,Not Reported/ Can not calculate,99200000000.00000,Not Reported/ Can not calculate,Not Reported/ Can not calculate,Not Reported/ Can not calculate,5.00000,5.00000,,no,,,10.99651,195.70000,2.29159,195.70000,2.29159,,Other Carbon,sub-micron,0.70,sub-mm
Carbon Fiber,0.07257,Not Reported/ Can not calculate,Not Reported/ Can not calculate,Not Reported/ Can not calculate,Not Reported/ Can not calculate,Not Reported/ Can not calculate,Not Reported/ Can not calculate,Not Reported/ Can not calculate,Not Reported/ Can not calculate,Not Reported/ Can not calculate,,No,Not Reported/ Can not calculate,Not Reported/ Can not calculate,Not Reported/ Can not calculate,Not Reported/ Can not calculate,Not Reported/ Can not calculate,Not Reported/ Can not calculate,Not Reported/ Can not calculate,20200507,NH3:C2H2(4:1) at 4 torr,2007.0,Chemical Vapor Deposition,As-is,Not Reported/ Can not calculate,Not Reported/ Can not calculate,Not Reported/ Can not calculate,0.23890,Not Reported/ Can not calculate,Not Reported/ Can not calculate,Not Reported/ Can not calculate,Not Reported/ Can not calculate,Not Reported/ Can not calculate,Not Reported/ Can not calculate,Not Reported/ Can not calculate,Not Reported/ Can not calculate,,,2007_Current-induced breakdown of carbon nanofibers,-1.1392492176,,,,,,,,,-0.6217838503,,,,,Two-probe,Not Reported/ Can not calculate,Not Reported/ Can not calculate,Not Reported/ Can not calculate,Not Reported/ Can not calculate,Not Reported/ Can not calculate,Not Reported/ Can not calculate,Not Reported/ Can not calculate,Not Reported/ Can not calculate,Vacuum,Suspended,Not Reported/ Can not calculate,23000000000.00000,Not Reported/ Can not calculate,Not Reported/ Can not calculate,Not Reported/ Can not calculate,5.00000,5.00000,,no,,,10.36173,238.90000,2.37822,238.90000,2.37822,,Other Carbon,sub-micron,0.70,sub-mm
Unaligned multiwall CNTs,0.01020,1.36000,0.00750,Not Reported/ Can not calculate,Not Reported/ Can not calculate,Not Reported/ Can not calculate,Not Reported/ Can not calculate,Not Reported/ Can not calculate,,Not Reported/ Can not calculate,,No,Not Reported/ Can not calculate,Not Reported/ Can not calculate,Not Reported/ Can not calculate,Not Reported/ Can not calculate,Not Reported/ Can not calculate,Not Reported/ Can not calculate,Not Reported/ Can not calculate,20200713,,2007.0,Chemical Vapor Deposition,Spark Plasma sintering,,,Unsorted,Not Reported/ Can not calculate,Not Reported/ Can not calculate,3.06000,Not Reported/ Can not calculate,Not Reported/ Can not calculate,Not Reported/ Can not calculate,,Not Reported/ Can not calculate,Not Reported/ Can not calculate,,,2007_Electrical and thermal properties of carbon nanotube bulk materials: Experimental studies for the 328-958 K temperature range,-1.9913998282,0.1335389084,-2.1249387366,,,,,,,,0.4857214265,,,,,,,,,,,,,,,,,,,,,Not Reported/ Can not calculate,,,,,,,,Not Reported/ Can not calculate,,,CNT,Not reported/Can not calculate,Not reported/Can not calculate,Not reported/Can not calculate
Aligned Few-wall CNTs,Not Reported/ Can not calculate,Not Reported/ Can not calculate,Not Reported/ Can not calculate,Not Reported/ Can not calculate,5.88235294117647,Raman G peak anisotropy,Not Reported/ Can not calculate,Not Reported/ Can not calculate,10.00000,633,1.60552,No,Not Reported/ Can not calculate,1.20000,Not Reported/ Can not calculate,Not Reported/ Can not calculate,Not Reported/ Can not calculate,5--10,7.50000,20200719,,2007.0,Floating Catalyst,Densified,,,Unsorted,Not Reported/ Can not calculate,1579.90000,Not Reported/ Can not calculate,Not Reported/ Can not calculate,Not Reported/ Can not calculate,Not Reported/ Can not calculate,Not Reported/ Can not calculate,Not Reported/ Can not calculate,Not Reported/ Can not calculate,,,2007_High performance fibres from 'dog bone' carbon nanotubes,,,,,0.079181246,,1.0,0.2056148401,0.8750612634,,,,,,,,,,,,,,,,,,,,,,,Not Reported/ Can not calculate,,,,,,,,7.50000,0.87506,,CNT,sub-micron,Not reported/Can not calculate,Not reported/Can not calculate
Aligned Few-wall CNTs,Not Reported/ Can not calculate,Not Reported/ Can not calculate,Not Reported/ Can not calculate,Not Reported/ Can not calculate,5.88235294117647,Raman G peak anisotropy,Not Reported/ Can not calculate,Not Reported/ Can not calculate,10.00000,633,1.60552,No,Not Reported/ Can not calculate,2.20000,Not Reported/ Can not calculate,Not Reported/ Can not calculate,Not Reported/ Can not calculate,5--10,7.50000,20200719,,2007.0,Floating Catalyst,Densified,,,Unsorted,Not Reported/ Can not calculate,1579.90000,Not Reported/ Can not calculate,Not Reported/ Can not calculate,Not Reported/ Can not calculate,Not Reported/ Can not calculate,Not Reported/ Can not calculate,Not Reported/ Can not calculate,Not Reported/ Can not calculate,,,2007_High performance fibres from 'dog bone' carbon nanotubes,,,,,0.3424226808,,1.0,0.2056148401,0.8750612634,,,,,,,,,,,,,,,,,,,,,,,Not Reported/ Can not calculate,,,,,,,,7.50000,0.87506,,CNT,sub-micron,Not reported/Can not calculate,Not reported/Can not calculate
Carbon Fiber,Not Reported/ Can not calculate,Not Reported/ Can not calculate,Not Reported/ Can not calculate,Not Reported/ Can not calculate,Not Reported/ Can not calculate,Not Reported/ Can not calculate,Not Reported/ Can not calculate,Not Reported/ Can not calculate,Not Reported/ Can not calculate,Not Reported/ Can not calculate,,No,Not Reported/ Can not calculate,2.40000,Not Reported/ Can not calculate,Not Reported/ Can not calculate,Not Reported/ Can not calculate,Not Reported/ Can not calculate,Not Reported/ Can not calculate,20200719,Carbon fiber Grafil 34-700,2007.0,Synthetic fiber,Not Reported/ Can not calculate,,,Not Reported/ Can not calculate,Not Reported/ Can not calculate,,Not Reported/ Can not calculate,Not Reported/ Can not calculate,Not Reported/ Can not calculate,Not Reported/ Can not calculate,Not Reported/ Can not calculate,Not Reported/ Can not calculate,Not Reported/ Can not calculate,,,2007_High performance fibres from 'dog bone' carbon nanotubes,,,,,0.3802112417,,,,,,,,,,,,,,,,,,,,,,,,,,,Not Reported/ Can not calculate,,,,,,,,Not Reported/ Can not calculate,,,Other Carbon,Not reported/Can not calculate,Not reported/Can not calculate,Not reported/Can not calculate
Synthetic fiber,Not Reported/ Can not calculate,Not Reported/ Can not calculate,Not Reported/ Can not calculate,Not Reported/ Can not calculate,Not Reported/ Can not calculate,Not Reported/ Can not calculate,Not Reported/ Can not calculate,Not Reported/ Can not calculate,Not Reported/ Can not calculate,Not Reported/ Can not calculate,,No,Not Reported/ Can not calculate,2.50000,Not Reported/ Can not calculate,Not Reported/ Can not calculate,Not Reported/ Can not calculate,Not Reported/ Can not calculate,Not Reported/ Can not calculate,20200719,Kevlar 49,2007.0,Synthetic fiber,Not Reported/ Can not calculate,,,Not Reported/ Can not calculate,Not Reported/ Can not calculate,,Not Reported/ Can not calculate,Not Reported/ Can not calculate,Not Reported/ Can not calculate,Not Reported/ Can not calculate,Not Reported/ Can not calculate,Not Reported/ Can not calculate,Not Reported/ Can not calculate,,,2007_High performance fibres from 'dog bone' carbon nanotubes,,,,,0.3979400087,,,,,,,,,,,,,,,,,,,,,,,,,,,Not Reported/ Can not calculate,,,,,,,,Not Reported/ Can not calculate,,,Other Carbon,Not reported/Can not calculate,Not reported/Can not calculate,Not reported/Can not calculate
Synthetic fiber,Not Reported/ Can not calculate,Not Reported/ Can not calculate,Not Reported/ Can not calculate,Not Reported/ Can not calculate,Not Reported/ Can not calculate,Not Reported/ Can not calculate,Not Reported/ Can not calculate,Not Reported/ Can not calculate,Not Reported/ Can not calculate,Not Reported/ Can not calculate,,No,Not Reported/ Can not calculate,3.70000,Not Reported/ Can not calculate,Not Reported/ Can not calculate,Not Reported/ Can not calculate,Not Reported/ Can not calculate,Not Reported/ Can not calculate,20200719,Zylon HM,2007.0,Synthetic fiber,Not Reported/ Can not calculate,,,Not Reported/ Can not calculate,Not Reported/ Can not calculate,,Not Reported/ Can not calculate,Not Reported/ Can not calculate,Not Reported/ Can not calculate,Not Reported/ Can not calculate,Not Reported/ Can not calculate,Not Reported/ Can not calculate,Not Reported/ Can not calculate,,,2007_High performance fibres from 'dog bone' carbon nanotubes,,,,,0.5682017241,,,,,,,,,,,,,,,,,,,,,,,,,,,Not Reported/ Can not calculate,,,,,,,,Not Reported/ Can not calculate,,,Other Carbon,Not reported/Can not calculate,Not reported/Can not calculate,Not reported/Can not calculate
Synthetic fiber,Not Reported/ Can not calculate,Not Reported/ Can not calculate,Not Reported/ Can not calculate,Not Reported/ Can not calculate,Not Reported/ Can not calculate,Not Reported/ Can not calculate,Not Reported/ Can not calculate,Not Reported/ Can not calculate,Not Reported/ Can not calculate,Not Reported/ Can not calculate,,No,Not Reported/ Can not calculate,3.50000,Not Reported/ Can not calculate,Not Reported/ Can not calculate,Not Reported/ Can not calculate,Not Reported/ Can not calculate,Not Reported/ Can not calculate,20200719,Dynemma,2007.0,Synthetic fiber,Not Reported/ Can not calculate,,,Not Reported/ Can not calculate,Not Reported/ Can not calculate,,Not Reported/ Can not calculate,Not Reported/ Can not calculate,Not Reported/ Can not calculate,Not Reported/ Can not calculate,Not Reported/ Can not calculate,Not Reported/ Can not calculate,Not Reported/ Can not calculate,,,2007_High performance fibres from 'dog bone' carbon nanotubes,,,,,0.5440680444,,,,,,,,,,,,,,,,,,,,,,,,,,,Not Reported/ Can not calculate,,,,,,,,Not Reported/ Can not calculate,,,Other Carbon,Not reported/Can not calculate,Not reported/Can not calculate,Not reported/Can not calculate
Aligned Few-wall CNTs,Not Reported/ Can not calculate,Not Reported/ Can not calculate,Not Reported/ Can not calculate,Not Reported/ Can not calculate,Not Reported/ Can not calculate,Not Reported/ Can not calculate,Not Reported/ Can not calculate,Not Reported/ Can not calculate,Not Reported/ Can not calculate,Not Reported/ Can not calculate,,Yes,299.00000,Not Reported/ Can not calculate,8.30000,Not Reported/ Can not calculate,Not Reported/ Can not calculate,Not Reported/ Can not calculate,Not Reported/ Can not calculate,20201128,,2007.0,Floating Catalyst,Purified,,,Unsorted,Not Reported/ Can not calculate,Not Reported/ Can not calculate,Not Reported/ Can not calculate,Not Reported/ Can not calculate,Not Reported/ Can not calculate,Not Reported/ Can not calculate,Not Reported/ Can not calculate,Not Reported/ Can not calculate,Not Reported/ Can not calculate,,,2007_Multifunctional Macroarchitectures ofDouble-Walled Carbon Nanotube Fibers,,,,2.4756711883,,0.9190780924,,,,,,,,,,,,,,,,,,,,,,,,,,Not Reported/ Can not calculate,,,,,,,,Not Reported/ Can not calculate,,,CNT,Not reported/Can not calculate,Not reported/Can not calculate,Not reported/Can not calculate
Aligned Multiwall CNTs,0.02000,0.62000,0.03200,1.90000,Not Reported/ Can not calculate,Not Reported/ Can not calculate,Not Reported/ Can not calculate,Not Reported/ Can not calculate,Not Reported/ Can not calculate,Not Reported/ Can not calculate,,No,Not Reported/ Can not calculate,Not Reported/ Can not calculate,Not Reported/ Can not calculate,Not Reported/ Can not calculate,Not Reported/ Can not calculate,15.00000,15.00000,20200507,Knocked over forest Unaligned material also made,2008.0,Forest derived,Knocked over forest,,,Unsorted,Not Reported/ Can not calculate,Not Reported/ Can not calculate,153.00000,Not Reported/ Can not calculate,Not Reported/ Can not calculate,Not Reported/ Can not calculate,Not Reported/ Can not calculate,Not Reported/ Can not calculate,Not Reported/ Can not calculate,,,2008 Highly oriented carbon nanotube papers made of aligned carbon nanotubes,-1.6989700043,-0.2076083105,-1.4948500217,,,,,,1.1760912591,,2.1846914308,,,,,,,,,,,,,,,,,,,,,Not Reported/ Can not calculate,,Not Reported/ Can not calculate,,Not Reported/ Can not calculate,Not Reported/ Can not calculate,,,15.00000,1.17609,,CNT,sub-micron,Not reported/Can not calculate,Not reported/Can not calculate
Unaligned multiwall CNTs,0.01500,0.54000,0.02780,Not Reported/ Can not calculate,Not Reported/ Can not calculate,Not Reported/ Can not calculate,Not Reported/ Can not calculate,Not Reported/ Can not calculate,Not Reported/ Can not calculate,Not Reported/ Can not calculate,,No,Not Reported/ Can not calculate,Not Reported/ Can not calculate,Not Reported/ Can not calculate,Not Reported/ Can not calculate,Not Reported/ Can not calculate,15.00000,15.00000,20200511,This is unaligned. Aligned Material also made,2008.0,Buckypaper,As-is,,,Unsorted ,Not Reported/ Can not calculate,Not Reported/ Can not calculate,81.00000,Not Reported/ Can not calculate,Not Reported/ Can not calculate,Not Reported/ Can not calculate,Not Reported/ Can not calculate,Not Reported/ Can not calculate,Not Reported/ Can not calculate,,,2008 Highly oriented carbon nanotube papers made of aligned carbon nanotubes,-1.8239087409,-0.2676062402,-1.5559552041,,,,,,1.1760912591,,1.9084850189,,,,,,,,,,,,,,,,,,,,,Not Reported/ Can not calculate,,Not Reported/ Can not calculate,,Not Reported/ Can not calculate,Not Reported/ Can not calculate,,,15.00000,1.17609,,CNT,sub-micron,Not reported/Can not calculate,Not reported/Can not calculate
Aligned Multiwall CNTs,0.00800,Not Reported/ Can not calculate,Not Reported/ Can not calculate,,0.85,XRD Herman,20.2,X ray,Not Reported/ Can not calculate,Not Reported/ Can not calculate,Not Reported/ Can not calculate,No,150.00000,Not Reported/ Can not calculate,69.00000,1.20000,Not Reported/ Can not calculate,50.00000,50.00000,20200512,,2008.0,Liquid Extrusion ,,,,Unsorted ,30--80,Not Reported/ Can not calculate,Not Reported/ Can not calculate,Not Reported/ Can not calculate,Not Reported/ Can not calculate,Not Reported/ Can not calculate,Not Reported/ Can not calculate,Not Reported/ Can not calculate,Not Reported/ Can not calculate,,,"2008 Macroscopic Fibers of Well-Aligned Carbon Nanotubes
by Wet Spinning",-2.096910013,,,2.1760912591,,1.8388490907,,,1.6989700043,,,,,,,,,,,,,,,,,,,,,,,Not Reported/ Can not calculate,,Not Reported/ Can not calculate,,Not Reported/ Can not calculate,Not Reported/ Can not calculate,,,50.00000,1.69897,,CNT,sub-micron,Not reported/Can not calculate,Not reported/Can not calculate
Aligned Multiwall CNTs,0.03000,Not Reported/ Can not calculate,Not Reported/ Can not calculate,,0.92,XRD Herman,15.6,X ray,Not Reported/ Can not calculate,Not Reported/ Can not calculate,Not Reported/ Can not calculate,Yes,170.00000,Not Reported/ Can not calculate,142.00000,5.10000,Not Reported/ Can not calculate,62.00000,62.00000,20200512,Nitrogen doped during growth,2008.0,Liquid Extrusion ,,,,Unsorted ,30--80,Not Reported/ Can not calculate,Not Reported/ Can not calculate,Not Reported/ Can not calculate,Not Reported/ Can not calculate,Not Reported/ Can not calculate,Not Reported/ Can not calculate,Not Reported/ Can not calculate,Not Reported/ Can not calculate,,,"2008 Macroscopic Fibers of Well-Aligned Carbon Nanotubes
by Wet Spinning",-1.5228787453,,,2.2304489214,,2.1522883444,,,1.7923916895,,,,,,,,,,,,,,,,,,,,,,,Not Reported/ Can not calculate,,Not Reported/ Can not calculate,,Not Reported/ Can not calculate,Not Reported/ Can not calculate,,,62.00000,1.79239,,CNT,sub-micron,Not reported/Can not calculate,Not reported/Can not calculate
Individual Multiwall CNTs,Not Reported/ Can not calculate,2.10000,Not Reported/ Can not calculate,Not Reported/ Can not calculate,Not Reported/ Can not calculate,Not Reported/ Can not calculate,Not Reported/ Can not calculate,Not Reported/ Can not calculate,Not Reported/ Can not calculate,Not Reported/ Can not calculate,,No,10417.85817,4.96088,105.24163,Not Reported/ Can not calculate,Not Reported/ Can not calculate,14.72000,14.72000,20200512,"Density estimate of 2.1 g/cm3, corrected area to full cross section from annulus ",2008.0,Arc-discharge,As-is,,,Unsorted,Not Reported/ Can not calculate,Not Reported/ Can not calculate,Not Reported/ Can not calculate,Not Reported/ Can not calculate,Not Reported/ Can not calculate,Not Reported/ Can not calculate,Not Reported/ Can not calculate,Not Reported/ Can not calculate,Not Reported/ Can not calculate,,,2008 Measurements of near-ultimate strength for multiwalled carbon nanotubes and irradiation-induced crosslinking improvements,,0.3222192947,,4.0177784408,0.6955591461,2.0221875597,,,1.16790781,,,,,,,,,,,,,,,,,,,,,,,Not Reported/ Can not calculate,,Not Reported/ Can not calculate,,Not Reported/ Can not calculate,Not Reported/ Can not calculate,,,14.72000,1.16791,,CNT,sub-micron,Not reported/Can not calculate,Not reported/Can not calculate
