Repository: MatthewChatham/bulmer-kaniyoor-elliott

File: data.csv (part 13 of 41)
Unaligned Few-wall CNTs,0.00386,Not Reported/ Can not calculate,Not Reported/ Can not calculate,Not Reported/ Can not calculate,Not Reported/ Can not calculate,Not Reported/ Can not calculate,Not Reported/ Can not calculate,Not Reported/ Can not calculate,6.11111,633,0.98115,Yes,Not Reported/ Can not calculate,Not Reported/ Can not calculate,Not Reported/ Can not calculate,Not Reported/ Can not calculate,Not Reported/ Can not calculate,Not Reported/ Can not calculate,Not Reported/ Can not calculate,20200512,,2008.0,Buckypaper,Sonicated and Functionalized,,,Unsorted,Not Reported/ Can not calculate,Not Reported/ Can not calculate,Not Reported/ Can not calculate,Not Reported/ Can not calculate,Not Reported/ Can not calculate,Not Reported/ Can not calculate,Not Reported/ Can not calculate,Not Reported/ Can not calculate,Not Reported/ Can not calculate,,,2008 The Relationship between network morphology and conductivity in nanotube films ,-2.4128878282,,,,,,0.7861201801,-0.0082649799,,,,,,,,,,,,,,,,,,,,,,,,Not Reported/ Can not calculate,,Not Reported/ Can not calculate,,Not Reported/ Can not calculate,Not Reported/ Can not calculate,,,Not Reported/ Can not calculate,,,CNT,Not reported/Can not calculate,Not reported/Can not calculate,Not reported/Can not calculate
Unaligned Few-wall CNTs,0.01338,Not Reported/ Can not calculate,Not Reported/ Can not calculate,Not Reported/ Can not calculate,Not Reported/ Can not calculate,Not Reported/ Can not calculate,Not Reported/ Can not calculate,Not Reported/ Can not calculate,6.57778,633,1.05607,Yes,Not Reported/ Can not calculate,Not Reported/ Can not calculate,Not Reported/ Can not calculate,Not Reported/ Can not calculate,Not Reported/ Can not calculate,Not Reported/ Can not calculate,Not Reported/ Can not calculate,20200512,,2008.0,Buckypaper,Sonicated and Functionalized,,,Unsorted,Not Reported/ Can not calculate,Not Reported/ Can not calculate,Not Reported/ Can not calculate,Not Reported/ Can not calculate,Not Reported/ Can not calculate,Not Reported/ Can not calculate,Not Reported/ Can not calculate,Not Reported/ Can not calculate,Not Reported/ Can not calculate,,,2008 The Relationship between network morphology and conductivity in nanotube films ,-1.8735083532,,,,,,0.8180791973,0.0236940374,,,,,,,,,,,,,,,,,,,,,,,,Not Reported/ Can not calculate,,Not Reported/ Can not calculate,,Not Reported/ Can not calculate,Not Reported/ Can not calculate,,,Not Reported/ Can not calculate,,,CNT,Not reported/Can not calculate,Not reported/Can not calculate,Not reported/Can not calculate
Unaligned Few-wall CNTs,0.00179,Not Reported/ Can not calculate,Not Reported/ Can not calculate,Not Reported/ Can not calculate,Not Reported/ Can not calculate,Not Reported/ Can not calculate,Not Reported/ Can not calculate,Not Reported/ Can not calculate,8.33333,633,1.33793,Yes,Not Reported/ Can not calculate,Not Reported/ Can not calculate,Not Reported/ Can not calculate,Not Reported/ Can not calculate,Not Reported/ Can not calculate,Not Reported/ Can not calculate,Not Reported/ Can not calculate,20200512,,2008.0,Buckypaper,Sonicated and Functionalized,,,Unsorted,Not Reported/ Can not calculate,Not Reported/ Can not calculate,Not Reported/ Can not calculate,Not Reported/ Can not calculate,Not Reported/ Can not calculate,Not Reported/ Can not calculate,Not Reported/ Can not calculate,Not Reported/ Can not calculate,Not Reported/ Can not calculate,,,2008 The Relationship between network morphology and conductivity in nanotube films ,-2.7470167064,,,,,,0.920818754,0.126433594,,,,,,,,,,,,,,,,,,,,,,,,Not Reported/ Can not calculate,,Not Reported/ Can not calculate,,Not Reported/ Can not calculate,Not Reported/ Can not calculate,,,Not Reported/ Can not calculate,,,CNT,Not reported/Can not calculate,Not reported/Can not calculate,Not reported/Can not calculate
Unaligned Few-wall CNTs,0.00257,Not Reported/ Can not calculate,Not Reported/ Can not calculate,Not Reported/ Can not calculate,Not Reported/ Can not calculate,Not Reported/ Can not calculate,Not Reported/ Can not calculate,Not Reported/ Can not calculate,10.40000,633,1.66974,Yes,Not Reported/ Can not calculate,Not Reported/ Can not calculate,Not Reported/ Can not calculate,Not Reported/ Can not calculate,Not Reported/ Can not calculate,Not Reported/ Can not calculate,Not Reported/ Can not calculate,20200512,,2008.0,Buckypaper,Sonicated and Functionalized,,,Unsorted,Not Reported/ Can not calculate,Not Reported/ Can not calculate,Not Reported/ Can not calculate,Not Reported/ Can not calculate,Not Reported/ Can not calculate,Not Reported/ Can not calculate,Not Reported/ Can not calculate,Not Reported/ Can not calculate,Not Reported/ Can not calculate,,,2008 The Relationship between network morphology and conductivity in nanotube films ,-2.5894988067,,,,,,1.0170333393,0.2226481794,,,,,,,,,,,,,,,,,,,,,,,,Not Reported/ Can not calculate,,Not Reported/ Can not calculate,,Not Reported/ Can not calculate,Not Reported/ Can not calculate,,,Not Reported/ Can not calculate,,,CNT,Not reported/Can not calculate,Not reported/Can not calculate,Not reported/Can not calculate
Unaligned Few-wall CNTs,0.00145,Not Reported/ Can not calculate,Not Reported/ Can not calculate,Not Reported/ Can not calculate,Not Reported/ Can not calculate,Not Reported/ Can not calculate,Not Reported/ Can not calculate,Not Reported/ Can not calculate,9.86667,633,1.58411,Yes,Not Reported/ Can not calculate,Not Reported/ Can not calculate,Not Reported/ Can not calculate,Not Reported/ Can not calculate,Not Reported/ Can not calculate,Not Reported/ Can not calculate,Not Reported/ Can not calculate,20200512,,2008.0,Buckypaper,Sonicated and Functionalized,,,Unsorted,Not Reported/ Can not calculate,Not Reported/ Can not calculate,Not Reported/ Can not calculate,Not Reported/ Can not calculate,Not Reported/ Can not calculate,Not Reported/ Can not calculate,Not Reported/ Can not calculate,Not Reported/ Can not calculate,Not Reported/ Can not calculate,,,2008 The Relationship between network morphology and conductivity in nanotube films ,-2.8377088305,,,,,,0.9941704563,0.1997852964,,,,,,,,,,,,,,,,,,,,,,,,Not Reported/ Can not calculate,,Not Reported/ Can not calculate,,Not Reported/ Can not calculate,Not Reported/ Can not calculate,,,Not Reported/ Can not calculate,,,CNT,Not reported/Can not calculate,Not reported/Can not calculate,Not reported/Can not calculate
Unaligned Few-wall CNTs,0.00331,Not Reported/ Can not calculate,Not Reported/ Can not calculate,Not Reported/ Can not calculate,Not Reported/ Can not calculate,Not Reported/ Can not calculate,Not Reported/ Can not calculate,Not Reported/ Can not calculate,14.93333,633,2.39757,Yes,Not Reported/ Can not calculate,Not Reported/ Can not calculate,Not Reported/ Can not calculate,Not Reported/ Can not calculate,Not Reported/ Can not calculate,Not Reported/ Can not calculate,Not Reported/ Can not calculate,20200512,,2008.0,Buckypaper,Sonicated and Functionalized,,,Unsorted,Not Reported/ Can not calculate,Not Reported/ Can not calculate,Not Reported/ Can not calculate,Not Reported/ Can not calculate,Not Reported/ Can not calculate,Not Reported/ Can not calculate,Not Reported/ Can not calculate,Not Reported/ Can not calculate,Not Reported/ Can not calculate,,,2008 The Relationship between network morphology and conductivity in nanotube films ,-2.4797136038,,,,,,1.1741567593,0.3797715993,,,,,,,,,,,,,,,,,,,,,,,,Not Reported/ Can not calculate,,Not Reported/ Can not calculate,,Not Reported/ Can not calculate,Not Reported/ Can not calculate,,,Not Reported/ Can not calculate,,,CNT,Not reported/Can not calculate,Not reported/Can not calculate,Not reported/Can not calculate
Carbon Fiber,Not Reported/ Can not calculate,Not Reported/ Can not calculate,Not Reported/ Can not calculate,Not Reported/ Can not calculate,Not Reported/ Can not calculate,Not Reported/ Can not calculate,Not Reported/ Can not calculate,Not Reported/ Can not calculate,Not Reported/ Can not calculate,Not Reported/ Can not calculate,Not Reported/ Can not calculate,No,Not Reported/ Can not calculate,Not Reported/ Can not calculate,Not Reported/ Can not calculate,Not Reported/ Can not calculate,Not Reported/ Can not calculate,Not Reported/ Can not calculate,Not Reported/ Can not calculate,20200514,,2008.0,,As-is,,,Not Reported/ Can not calculate,Not Reported/ Can not calculate,Not Reported/ Can not calculate,1700.00000,Not Reported/ Can not calculate,Not Reported/ Can not calculate,Not Reported/ Can not calculate,Not Reported/ Can not calculate,Not Reported/ Can not calculate,Not Reported/ Can not calculate,,,2008 Thermal boundary resistance and thermal conductivity of multiwalled carbon nanotubes,,,,,,,,,,,3.2304489214,,,,,,,,,,,,,,,,,,,,,Not Reported/ Can not calculate,,Not Reported/ Can not calculate,,Not Reported/ Can not calculate,Not Reported/ Can not calculate,,,Not Reported/ Can not calculate,,,Other Carbon,Not reported/Can not calculate,Not reported/Can not calculate,Not reported/Can not calculate
Unaligned Few-wall CNTs,0.00165,Not Reported/ Can not calculate,Not Reported/ Can not calculate,Not Reported/ Can not calculate,Not Reported/ Can not calculate,Not Reported/ Can not calculate,Not Reported/ Can not calculate,Not Reported/ Can not calculate,Not Reported/ Can not calculate,Not Reported/ Can not calculate,Not Reported/ Can not calculate,No,Not Reported/ Can not calculate,Not Reported/ Can not calculate,Not Reported/ Can not calculate,Not Reported/ Can not calculate,Not Reported/ Can not calculate,1--1.4,1.20000,20200531,"As-is, Metallic",2008.0,Buckypaper,As-is,,,Metallic,Not Reported/ Can not calculate,Not Reported/ Can not calculate,Not Reported/ Can not calculate,Not Reported/ Can not calculate,Not Reported/ Can not calculate,Not Reported/ Can not calculate,Not Reported/ Can not calculate,Not Reported/ Can not calculate,Not Reported/ Can not calculate,,,2008 Transparent Conductive Single-Walled Carbon Nanotube Networks with Precisely Tunable Ratios of Semiconducting and Metallic Nanotubes,-2.7826589152,,,,,,,,0.079181246,,,,,,,,,,,,,,,,,,,,,,,Not Reported/ Can not calculate,,Not Reported/ Can not calculate,,Not Reported/ Can not calculate,Not Reported/ Can not calculate,,,1.20000,0.07918,,CNT,sub-micron,Not reported/Can not calculate,Not reported/Can not calculate
Unaligned Few-wall CNTs,0.00420,Not Reported/ Can not calculate,Not Reported/ Can not calculate,Not Reported/ Can not calculate,Not Reported/ Can not calculate,Not Reported/ Can not calculate,Not Reported/ Can not calculate,Not Reported/ Can not calculate,Not Reported/ Can not calculate,Not Reported/ Can not calculate,Not Reported/ Can not calculate,No,Not Reported/ Can not calculate,Not Reported/ Can not calculate,Not Reported/ Can not calculate,Not Reported/ Can not calculate,Not Reported/ Can not calculate,1--1.4,1.20000,20200531,"As-is, Semiconducting",2008.0,Buckypaper,As-is,,,Semiconducting ,Not Reported/ Can not calculate,Not Reported/ Can not calculate,Not Reported/ Can not calculate,Not Reported/ Can not calculate,Not Reported/ Can not calculate,Not Reported/ Can not calculate,Not Reported/ Can not calculate,Not Reported/ Can not calculate,Not Reported/ Can not calculate,,,2008 Transparent Conductive Single-Walled Carbon Nanotube Networks with Precisely Tunable Ratios of Semiconducting and Metallic Nanotubes,-2.3766134509,,,,,,,,0.079181246,,,,,,,,,,,,,,,,,,,,,,,Not Reported/ Can not calculate,,Not Reported/ Can not calculate,,Not Reported/ Can not calculate,Not Reported/ Can not calculate,,,1.20000,0.07918,,CNT,sub-micron,Not reported/Can not calculate,Not reported/Can not calculate
Unaligned Few-wall CNTs,0.00200,Not Reported/ Can not calculate,Not Reported/ Can not calculate,Not Reported/ Can not calculate,Not Reported/ Can not calculate,Not Reported/ Can not calculate,Not Reported/ Can not calculate,Not Reported/ Can not calculate,Not Reported/ Can not calculate,Not Reported/ Can not calculate,,No,Not Reported/ Can not calculate,Not Reported/ Can not calculate,Not Reported/ Can not calculate,Not Reported/ Can not calculate,Not Reported/ Can not calculate,1--1.4,1.20000,20200511,"Undoped, Metallic ",2008.0,Buckypaper,Counter doped,N2H4,0.00165,Metallic ,Not Reported/ Can not calculate,1595.00000,Not Reported/ Can not calculate,Not Reported/ Can not calculate,1.55115,Not Reported/ Can not calculate,Not Reported/ Can not calculate,Not Reported/ Can not calculate,1.00568,,,2008 Transparent Conductive Single-Walled Carbon Nanotube Networks with Precisely Tunable Ratios of Semiconducting and Metallic Nanotubes,-2.6989700043,,,,,,,,0.079181246,,,,,-2.7826589152,,,,,,,,,,,,,,,,,,Not Reported/ Can not calculate,,Not Reported/ Can not calculate,,Not Reported/ Can not calculate,Not Reported/ Can not calculate,,,1.20000,0.07918,,CNT,sub-micron,Not reported/Can not calculate,Not reported/Can not calculate
Unaligned Few-wall CNTs,0.00042,Not Reported/ Can not calculate,Not Reported/ Can not calculate,Not Reported/ Can not calculate,Not Reported/ Can not calculate,Not Reported/ Can not calculate,Not Reported/ Can not calculate,Not Reported/ Can not calculate,Not Reported/ Can not calculate,Not Reported/ Can not calculate,,No,Not Reported/ Can not calculate,Not Reported/ Can not calculate,Not Reported/ Can not calculate,Not Reported/ Can not calculate,Not Reported/ Can not calculate,1--1.4,1.20000,20200511,"Undoped, Semiconducting",2008.0,Buckypaper,Counter doped,N2H4,0.00420,Semiconducting ,Not Reported/ Can not calculate,1599.00000,Not Reported/ Can not calculate,Not Reported/ Can not calculate,2.57092,Not Reported/ Can not calculate,Not Reported/ Can not calculate,Not Reported/ Can not calculate,1.03546,,,2008 Transparent Conductive Single-Walled Carbon Nanotube Networks with Precisely Tunable Ratios of Semiconducting and Metallic Nanotubes,-3.3802112417,,,,,,,,0.079181246,,,,,-2.3766134509,,,,,,,,,,,,,,,,,,Not Reported/ Can not calculate,,Not Reported/ Can not calculate,,Not Reported/ Can not calculate,Not Reported/ Can not calculate,,,1.20000,0.07918,,CNT,sub-micron,Not reported/Can not calculate,Not reported/Can not calculate
Unaligned Few-wall CNTs,0.00500,Not Reported/ Can not calculate,Not Reported/ Can not calculate,Not Reported/ Can not calculate,Not Reported/ Can not calculate,Not Reported/ Can not calculate,Not Reported/ Can not calculate,Not Reported/ Can not calculate,Not Reported/ Can not calculate,Not Reported/ Can not calculate,,Yes,Not Reported/ Can not calculate,Not Reported/ Can not calculate,Not Reported/ Can not calculate,Not Reported/ Can not calculate,Not Reported/ Can not calculate,1--1.4,1.20000,20200511,"Doped, Metallic ",2008.0,Buckypaper,Doped,SOCl2,0.00165,Metallic,Not Reported/ Can not calculate,1605.00000,Not Reported/ Can not calculate,Not Reported/ Can not calculate,0.99795,Not Reported/ Can not calculate,Not Reported/ Can not calculate,Not Reported/ Can not calculate,1.19757,,,2008 Transparent Conductive Single-Walled Carbon Nanotube Networks with Precisely Tunable Ratios of Semiconducting and Metallic Nanotubes,-2.3010299957,,,,,,,,0.079181246,,,,,-2.7826589152,,,,,,,,,,,,,,,,,,Not Reported/ Can not calculate,,Not Reported/ Can not calculate,,Not Reported/ Can not calculate,Not Reported/ Can not calculate,,,1.20000,0.07918,,CNT,sub-micron,Not reported/Can not calculate,Not reported/Can not calculate
Unaligned Few-wall CNTs,0.04000,Not Reported/ Can not calculate,Not Reported/ Can not calculate,Not Reported/ Can not calculate,Not Reported/ Can not calculate,Not Reported/ Can not calculate,Not Reported/ Can not calculate,Not Reported/ Can not calculate,Not Reported/ Can not calculate,Not Reported/ Can not calculate,,Yes,Not Reported/ Can not calculate,Not Reported/ Can not calculate,Not Reported/ Can not calculate,Not Reported/ Can not calculate,Not Reported/ Can not calculate,1--1.4,1.20000,20200511,"Doped, Semiconducting",2008.0,Buckypaper,Doped,SOCl2,0.00420,Semiconducting ,Not Reported/ Can not calculate,1603.00000,Not Reported/ Can not calculate,Not Reported/ Can not calculate,1.12589,Not Reported/ Can not calculate,Not Reported/ Can not calculate,Not Reported/ Can not calculate,1.00709,,,2008 Transparent Conductive Single-Walled Carbon Nanotube Networks with Precisely Tunable Ratios of Semiconducting and Metallic Nanotubes,-1.3979400087,,,,,,,,0.079181246,,,,,-2.3766134509,,,,,,,,,,,,,,,,,,Not Reported/ Can not calculate,,Not Reported/ Can not calculate,,Not Reported/ Can not calculate,Not Reported/ Can not calculate,,,1.20000,0.07918,,CNT,sub-micron,Not reported/Can not calculate,Not reported/Can not calculate
Aligned Few-wall CNTs,Not Reported/ Can not calculate,Not Reported/ Can not calculate,Not Reported/ Can not calculate,Not Reported/ Can not calculate,Not Reported/ Can not calculate,Not Reported/ Can not calculate,Not Reported/ Can not calculate,Not Reported/ Can not calculate,,785,,Yes,Not Reported/ Can not calculate,Not Reported/ Can not calculate,Not Reported/ Can not calculate,Not Reported/ Can not calculate,Not Reported/ Can not calculate,1.06500,1.06500,20200507,forest height 400-600 microns,2008.0,Forest derived ,As-is,Not Reported/ Can not calculate,Not Reported/ Can not calculate,Unsorted,59.00000,1600.00000,Not Reported/ Can not calculate,Not Reported/ Can not calculate,Not Reported/ Can not calculate,Not Reported/ Can not calculate,Not Reported/ Can not calculate,Not Reported/ Can not calculate,Not Reported/ Can not calculate,,,2008_Breaking single-walled carbon nanotube bundles by Joule heating,,,,,,,,,0.0273496078,1.7708520116,,,,,Two-probe,Not Reported/ Can not calculate,Not Reported/ Can not calculate,Not Reported/ Can not calculate,Not Reported/ Can not calculate,Not Reported/ Can not calculate,Not Reported/ Can not calculate,Not Reported/ Can not calculate,2703.00000,Vacuum,Suspended,30.50000,15533522.44577,Not Reported/ Can not calculate,Not Reported/ Can not calculate,Not Reported/ Can not calculate,270.00000,270.00000,,no,,,7.19127,59000.00000,4.77085,59000.00000,4.77085,,CNT,large,2.43,sub-mm
Aligned Few-wall CNTs,0.05000,1.09000,0.04587,Not Reported/ Can not calculate,Not Reported/ Can not calculate,Not Reported/ Can not calculate,Not Reported/ Can not calculate,Not Reported/ Can not calculate,Not Reported/ Can not calculate,Not Reported/ Can not calculate,,No,Not Reported/ Can not calculate,Not Reported/ Can not calculate,Not Reported/ Can not calculate,Not Reported/ Can not calculate,Not Reported/ Can not calculate,1.60000,1.60000,20200510,Diamond dies,2008.0,Floating Catalyst,Drawing Dies Densification,,,Unsorted,200.00000,1594.80000,Not Reported/ Can not calculate,Not Reported/ Can not calculate,Not Reported/ Can not calculate,Not Reported/ Can not calculate,Not Reported/ Can not calculate,Not Reported/ Can not calculate,Not Reported/ Can not calculate,,,2008_Highly Dense and Perfectly Aligned SWCNT fabricated by Diamond Wire Drawing Dies,-1.3010299957,0.0374264979,-1.3384564936,,,,,,0.2041199827,2.3010299957,,,,,,,,,,,,,,,,,,,,,,Not Reported/ Can not calculate,,Not Reported/ Can not calculate,,Not Reported/ Can not calculate,Not Reported/ Can not calculate,200000.00000,5.30103,200000.00000,5.30103,,CNT,large,Not reported/Can not calculate,Not reported/Can not calculate
Individual Bundle,Not Reported/ Can not calculate,1.16000,Not Reported/ Can not calculate,Not Reported/ Can not calculate,Not Reported/ Can not calculate,Not Reported/ Can not calculate,Not Reported/ Can not calculate,Not Reported/ Can not calculate,Not Reported/ Can not calculate,Not Reported/ Can not calculate,,No,Not Reported/ Can not calculate,Not Reported/ Can not calculate,Not Reported/ Can not calculate,Not Reported/ Can not calculate,Not Reported/ Can not calculate,1.63000,1.63000,20200525,Paper does a density calculation,2008.0,Not Reported/ Can not calculate,Not Reported/ Can not calculate,,,Unsorted,Not Reported/ Can not calculate,Not Reported/ Can not calculate,Not Reported/ Can not calculate,Not Reported/ Can not calculate,Not Reported/ Can not calculate,Not Reported/ Can not calculate,Not Reported/ Can not calculate,Not Reported/ Can not calculate,Not Reported/ Can not calculate,,,2008_Highly Dense and Perfectly Aligned SWCNT fabricated by Diamond Wire Drawing Dies,,0.0644579892,,,,,,,0.2121876044,,,,,,,,,,,,,,,,,,,,,,,Not Reported/ Can not calculate,,Not Reported/ Can not calculate,,Not Reported/ Can not calculate,Not Reported/ Can not calculate,,,1.63000,0.21219,,CNT,sub-micron,Not reported/Can not calculate,Not reported/Can not calculate
Unaligned Few-wall CNTs,0.01430,Not Reported/ Can not calculate,,Not Reported/ Can not calculate,Not Reported/ Can not calculate,Not Reported/ Can not calculate,Not Reported/ Can not calculate,Not Reported/ Can not calculate,,785,,Yes,Not Reported/ Can not calculate,Not Reported/ Can not calculate,Not Reported/ Can not calculate,Not Reported/ Can not calculate,Not Reported/ Can not calculate,Not Reported/ Can not calculate,Not Reported/ Can not calculate,20200608,"Buckypaper, random, 10 to 20 micron thick",2008.0,Buckypaper,As-is,Not Reported/ Can not calculate,Not Reported/ Can not calculate,Unsorted,Not Reported/ Can not calculate,,Not Reported/ Can not calculate,Not Reported/ Can not calculate,Not Reported/ Can not calculate,Not Reported/ Can not calculate,Not Reported/ Can not calculate,Not Reported/ Can not calculate,Not Reported/ Can not calculate,,,2008_The high current-carrying capacity of various carbon nanotube-based buckypapers,-1.8446639625,,,,,,,,,,,,,,Two-probe,Air,Suspended,Not Reported/ Can not calculate,6700000.00000,,Not Reported/ Can not calculate,Not Reported/ Can not calculate,438.00000,Vacuum,Suspended,Not Reported/ Can not calculate,20600000.00000,Not Reported/ Can not calculate,Not Reported/ Can not calculate,Not Reported/ Can not calculate,20000.00000,20000.00000,,no,,6.82607,7.31387,,,15000.00000,4.17609,"effective diameter from film 10-20 micron thick x 1 mm width, d=159.577 micron or if heigth is used, d= 15 micron average",CNT,large,4.30,large
Aligned Few-wall CNTs,0.03330,Not Reported/ Can not calculate,,Not Reported/ Can not calculate,Not Reported/ Can not calculate,Not Reported/ Can not calculate,Not Reported/ Can not calculate,Not Reported/ Can not calculate,,785,,Yes,Not Reported/ Can not calculate,Not Reported/ Can not calculate,Not Reported/ Can not calculate,Not Reported/ Can not calculate,Not Reported/ Can not calculate,Not Reported/ Can not calculate,Not Reported/ Can not calculate,20200608,"Buckypaper, aligned, 10 to 20 micron thick",2008.0,Aligned Buckypaper,Magnetic field,Not Reported/ Can not calculate,Not Reported/ Can not calculate,Unsorted,Not Reported/ Can not calculate,,Not Reported/ Can not calculate,Not Reported/ Can not calculate,Not Reported/ Can not calculate,Not Reported/ Can not calculate,Not Reported/ Can not calculate,Not Reported/ Can not calculate,Not Reported/ Can not calculate,,,2008_The high current-carrying capacity of various carbon nanotube-based buckypapers,-1.4775557665,,,,,,,,,,,,,,Two-probe,Air,Suspended,Not Reported/ Can not calculate,11000000.00000,,Not Reported/ Can not calculate,Not Reported/ Can not calculate,438.00000,Vacuum,Suspended,Not Reported/ Can not calculate,31000000.00000,Not Reported/ Can not calculate,Not Reported/ Can not calculate,Not Reported/ Can not calculate,20000.00000,20000.00000,,no,,7.04139,7.49136,,,15000.00000,4.17609,"effective diameter from film 10-20 micron thick x 1 mm width, d=159.577 micron or if heigth is used, d= 15 micron average",CNT,large,4.30,large
Unaligned Few-wall CNTs,0.01000,Not Reported/ Can not calculate,,Not Reported/ Can not calculate,Not Reported/ Can not calculate,Not Reported/ Can not calculate,Not Reported/ Can not calculate,Not Reported/ Can not calculate,,785,,Yes,Not Reported/ Can not calculate,Not Reported/ Can not calculate,Not Reported/ Can not calculate,Not Reported/ Can not calculate,Not Reported/ Can not calculate,Not Reported/ Can not calculate,Not Reported/ Can not calculate,20200608,"Buckypaper, 1:5 wt. ratio, 25 micron thick,Singlewall + Multiwall CNT",2008.0,Buckypaper,As-is,Not Reported/ Can not calculate,Not Reported/ Can not calculate,Unsorted,Not Reported/ Can not calculate,,Not Reported/ Can not calculate,Not Reported/ Can not calculate,Not Reported/ Can not calculate,Not Reported/ Can not calculate,Not Reported/ Can not calculate,Not Reported/ Can not calculate,Not Reported/ Can not calculate,,,2008_The high current-carrying capacity of various carbon nanotube-based buckypapers,-2.0,,,,,,,,,,,,,,Two-probe,Air,Suspended,Not Reported/ Can not calculate,6000000.00000,,Not Reported/ Can not calculate,Not Reported/ Can not calculate,567.00000,Vacuum,Suspended,Not Reported/ Can not calculate,23200000.00000,Not Reported/ Can not calculate,Not Reported/ Can not calculate,Not Reported/ Can not calculate,20000.00000,20000.00000,,no,,6.77815,7.36549,,,25000.00000,4.39794,"effective diameter from film 25 micron thick x 1 mm width, d=178.412 micron, or if heigth is used, d= 25 micorn",CNT,large,4.30,large
Unaligned Few-wall CNTs,0.00100,Not Reported/ Can not calculate,,Not Reported/ Can not calculate,Not Reported/ Can not calculate,Not Reported/ Can not calculate,Not Reported/ Can not calculate,Not Reported/ Can not calculate,,785,,Yes,Not Reported/ Can not calculate,Not Reported/ Can not calculate,Not Reported/ Can not calculate,Not Reported/ Can not calculate,Not Reported/ Can not calculate,Not Reported/ Can not calculate,Not Reported/ Can not calculate,20200608,"Buckypaper, 1:5 wt. ratio, 25 micron thick,Singlewall CNT + VG CNF",2008.0,Buckypaper,As-is,Not Reported/ Can not calculate,Not Reported/ Can not calculate,Unsorted,Not Reported/ Can not calculate,,Not Reported/ Can not calculate,Not Reported/ Can not calculate,Not Reported/ Can not calculate,Not Reported/ Can not calculate,Not Reported/ Can not calculate,Not Reported/ Can not calculate,Not Reported/ Can not calculate,,,2008_The high current-carrying capacity of various carbon nanotube-based buckypapers,-3.0,,,,,,,,,,,,,,Two-probe,Air,Suspended,Not Reported/ Can not calculate,2900000.00000,,Not Reported/ Can not calculate,Not Reported/ Can not calculate,542.00000,Vacuum,Suspended,Not Reported/ Can not calculate,11000000.00000,Not Reported/ Can not calculate,Not Reported/ Can not calculate,Not Reported/ Can not calculate,20000.00000,20000.00000,,no,,6.46240,7.04139,,,25000.00000,4.39794,"effective diameter from film 25 micron thick x 1 mm width, d=178.412 micron, or if heigth is used, d= 25 micorn",CNT,large,4.30,large
Individual Bundle,Not Reported/ Can not calculate,1.10000,,Not Reported/ Can not calculate,Not Reported/ Can not calculate,Not Reported/ Can not calculate,Not Reported/ Can not calculate,Not Reported/ Can not calculate,,785,,Yes,Not Reported/ Can not calculate,Not Reported/ Can not calculate,Not Reported/ Can not calculate,Not Reported/ Can not calculate,Not Reported/ Can not calculate,Not Reported/ Can not calculate,Not Reported/ Can not calculate,20200608,"aligned array by dielectrophoresis, density estimated 1.1 g/cm3",2008.0,HIPCO,As-is,Not Reported/ Can not calculate,Not Reported/ Can not calculate,Unsorted,0.02500,,Not Reported/ Can not calculate,Not Reported/ Can not calculate,Not Reported/ Can not calculate,Not Reported/ Can not calculate,Not Reported/ Can not calculate,Not Reported/ Can not calculate,Not Reported/ Can not calculate,,,2008_The high current-carrying capacity of various carbon nanotube-based buckypapers,,0.0413926852,,,,,,,,-1.6020599913,,,,,Two-probe,Air,Suspended,Not Reported/ Can not calculate,16000000000.00000,14545.45455,Not Reported/ Can not calculate,Not Reported/ Can not calculate,Not Reported/ Can not calculate,Vacuum,Suspended,Not Reported/ Can not calculate,48000000000.00000,Not Reported/ Can not calculate,Not Reported/ Can not calculate,Not Reported/ Can not calculate,4.00000,4.00000,,no,,10.20412,10.68124,25.00000,1.39794,25.00000,1.39794,,CNT,sub-micron,0.60,sub-mm
Individual Multiwall CNTs,Not Reported/ Can not calculate,1.74000,Not Reported/ Can not calculate,Not Reported/ Can not calculate,Not Reported/ Can not calculate,Not Reported/ Can not calculate,Not Reported/ Can not calculate,Not Reported/ Can not calculate,Not Reported/ Can not calculate,Not Reported/ Can not calculate,Not Reported/ Can not calculate,No,Not Reported/ Can not calculate,Not Reported/ Can not calculate,Not Reported/ Can not calculate,Not Reported/ Can not calculate,Not Reported/ Can not calculate,15--22,18.50000,20191229,,2009.0,Not Reported/ Can not calculate,Not Reported/ Can not calculate,,,Unsorted,Not Reported/ Can not calculate,Not Reported/ Can not calculate,Not Reported/ Can not calculate,Not Reported/ Can not calculate,Not Reported/ Can not calculate,Not Reported/ Can not calculate,Not Reported/ Can not calculate,Not Reported/ Can not calculate,Not Reported/ Can not calculate,,,2009 Density measurement of size selected multiwalled carbon nanotubes by mobility-mass characterization,,0.2405492483,,,,,,,1.2671717284,,,,,,,,,,,,,,,,,,,,,,,Not Reported/ Can not calculate,,Not Reported/ Can not calculate,,Not Reported/ Can not calculate,Not Reported/ Can not calculate,,,18.50000,1.26717,,CNT,sub-micron,Not reported/Can not calculate,Not reported/Can not calculate
Individual Bundle,3.00000,1.10000,2.72727,Not Reported/ Can not calculate,Not Reported/ Can not calculate,Not Reported/ Can not calculate,Not Reported/ Can not calculate,Not Reported/ Can not calculate,Not Reported/ Can not calculate,Not Reported/ Can not calculate,,No,Not Reported/ Can not calculate,Not Reported/ Can not calculate,Not Reported/ Can not calculate,Not Reported/ Can not calculate,Not Reported/ Can not calculate,1.2--1.8,1.50000,20200512,"2.3 nm diameter bundle, Bundle Density estimated 1.1 gcm-3",2009.0,Arc-discharge,As-is,,,Unsorted,Not Reported/ Can not calculate,Not Reported/ Can not calculate,Not Reported/ Can not calculate,Not Reported/ Can not calculate,Not Reported/ Can not calculate,Not Reported/ Can not calculate,Not Reported/ Can not calculate,Not Reported/ Can not calculate,Not Reported/ Can not calculate,,,2009 Electrical Connectivity in Single-Walled Carbon Nanotube Networks ,0.4771212547,0.0413926852,0.4357285696,,,,,,0.1760912591,,,,,,,,,,,,,,,,,,,,,,,Not Reported/ Can not calculate,,Not Reported/ Can not calculate,,Not Reported/ Can not calculate,Not Reported/ Can not calculate,,,1.50000,0.17609,,CNT,sub-micron,Not reported/Can not calculate,Not reported/Can not calculate
Individual FWCNT,67.00000,2.47000,27.12551,Not Reported/ Can not calculate,Not Reported/ Can not calculate,Not Reported/ Can not calculate,Not Reported/ Can not calculate,Not Reported/ Can not calculate,Not Reported/ Can not calculate,Not Reported/ Can not calculate,,No,Not Reported/ Can not calculate,Not Reported/ Can not calculate,Not Reported/ Can not calculate,Not Reported/ Can not calculate,Not Reported/ Can not calculate,1.20000,1.20000,20200525,,2009.0,Arc-discharge,As-is,,,Metallic,Not Reported/ Can not calculate,Not Reported/ Can not calculate,Not Reported/ Can not calculate,Not Reported/ Can not calculate,Not Reported/ Can not calculate,Not Reported/ Can not calculate,Not Reported/ Can not calculate,Not Reported/ Can not calculate,Not Reported/ Can not calculate,,,2009 Electrical Connectivity in Single-Walled Carbon Nanotube Networks ,1.8260748027,0.3926969533,1.4333778494,,,,,,0.079181246,,,,,,,,,,,,,,,,,,,,,,,Not Reported/ Can not calculate,,Not Reported/ Can not calculate,,Not Reported/ Can not calculate,Not Reported/ Can not calculate,,,1.20000,0.07918,,CNT,sub-micron,Not reported/Can not calculate,Not reported/Can not calculate
Individual FWCNT,44.00000,2.02000,21.78218,Not Reported/ Can not calculate,Not Reported/ Can not calculate,Not Reported/ Can not calculate,Not Reported/ Can not calculate,Not Reported/ Can not calculate,Not Reported/ Can not calculate,Not Reported/ Can not calculate,,No,Not Reported/ Can not calculate,Not Reported/ Can not calculate,Not Reported/ Can not calculate,Not Reported/ Can not calculate,Not Reported/ Can not calculate,1.2--1.8,1.50000,20200525,Average of all metallic and semi-conducting SWCNTs in this study,2009.0,Arc-discharge,As-is,,,Unsorted,Not Reported/ Can not calculate,Not Reported/ Can not calculate,Not Reported/ Can not calculate,Not Reported/ Can not calculate,Not Reported/ Can not calculate,Not Reported/ Can not calculate,Not Reported/ Can not calculate,Not Reported/ Can not calculate,Not Reported/ Can not calculate,,,2009 Electrical Connectivity in Single-Walled Carbon Nanotube Networks ,1.6434526765,0.3053513694,1.338101307,,,,,,0.1760912591,,,,,,,,,,,,,,,,,,,,,,,Not Reported/ Can not calculate,,Not Reported/ Can not calculate,,Not Reported/ Can not calculate,Not Reported/ Can not calculate,,,1.50000,0.17609,,CNT,sub-micron,Not reported/Can not calculate,Not reported/Can not calculate
Individual FWCNT,54.00000,Not Reported/ Can not calculate,Not Reported/ Can not calculate,Not Reported/ Can not calculate,Not Reported/ Can not calculate,Not Reported/ Can not calculate,Not Reported/ Can not calculate,Not Reported/ Can not calculate,Not Reported/ Can not calculate,Not Reported/ Can not calculate,,Yes,Not Reported/ Can not calculate,Not Reported/ Can not calculate,Not Reported/ Can not calculate,Not Reported/ Can not calculate,Not Reported/ Can not calculate,1.2--1.8,1.50000,20200525,,2009.0,Arc-discharge,As-is,HNO3,44.00000,Unsorted,Not Reported/ Can not calculate,Not Reported/ Can not calculate,Not Reported/ Can not calculate,Not Reported/ Can not calculate,Not Reported/ Can not calculate,Not Reported/ Can not calculate,Not Reported/ Can not calculate,Not Reported/ Can not calculate,Not Reported/ Can not calculate,,,2009 Electrical Connectivity in Single-Walled Carbon Nanotube Networks ,1.7323937598,,,,,,,,0.1760912591,,,,,1.6434526765,,,,,,,,,,,,,,,,,,Not Reported/ Can not calculate,,Not Reported/ Can not calculate,,Not Reported/ Can not calculate,Not Reported/ Can not calculate,,,1.50000,0.17609,,CNT,sub-micron,Not reported/Can not calculate,Not reported/Can not calculate
Individual Bundle,1.00000,1.10000,0.90909,Not Reported/ Can not calculate,Not Reported/ Can not calculate,Not Reported/ Can not calculate,Not Reported/ Can not calculate,Not Reported/ Can not calculate,Not Reported/ Can not calculate,Not Reported/ Can not calculate,,No,Not Reported/ Can not calculate,Not Reported/ Can not calculate,Not Reported/ Can not calculate,Not Reported/ Can not calculate,Not Reported/ Can not calculate,1.2--1.8,1.50000,20200525,Annealed ,2009.0,Arc-discharge,Annealed,,,Unsorted,Not Reported/ Can not calculate,Not Reported/ Can not calculate,Not Reported/ Can not calculate,Not Reported/ Can not calculate,Not Reported/ Can not calculate,Not Reported/ Can not calculate,Not Reported/ Can not calculate,Not Reported/ Can not calculate,Not Reported/ Can not calculate,,,2009 Electrical Connectivity in Single-Walled Carbon Nanotube Networks ,0.0,0.0413926852,-0.0413926852,,,,,,0.1760912591,,,,,,,,,,,,,,,,,,,,,,,Not Reported/ Can not calculate,,Not Reported/ Can not calculate,,Not Reported/ Can not calculate,Not Reported/ Can not calculate,,,1.50000,0.17609,,CNT,sub-micron,Not reported/Can not calculate,Not reported/Can not calculate
Aligned Multiwall CNTs,0.10000,1.26000,0.07937,Not Reported/ Can not calculate,0.4,XRD Herman,Not Reported/ Can not calculate,Not Reported/ Can not calculate,1.20000,533,0.09685,No,Not Reported/ Can not calculate,Not Reported/ Can not calculate,Not Reported/ Can not calculate,Not Reported/ Can not calculate,Not Reported/ Can not calculate,10.00000,10.00000,20200507,"Forest grown multiwalls, rolled down",2009.0,Forest derived,Rolled,,,Unsorted,Not Reported/ Can not calculate,Not Reported/ Can not calculate,Not Reported/ Can not calculate,Not Reported/ Can not calculate,Not Reported/ Can not calculate,Not Reported/ Can not calculate,Not Reported/ Can not calculate,Not Reported/ Can not calculate,Not Reported/ Can not calculate,,,2009 Flexible High-Conductivity Carbon-Nanotube Interconnects Made by Rolling and Printing,-1.0,0.1003705451,-1.1003705451,,,,0.079181246,-1.0139099178,1.0,,,,,,,,,,,,,,,,,,,,,,,Not Reported/ Can not calculate,,Not Reported/ Can not calculate,,Not Reported/ Can not calculate,Not Reported/ Can not calculate,,,10.00000,1.0,,CNT,sub-micron,Not reported/Can not calculate,Not reported/Can not calculate
Aligned Multiwall CNTs,0.04200,1.80000,0.02333,Not Reported/ Can not calculate,Not Reported/ Can not calculate,Not Reported/ Can not calculate,Not Reported/ Can not calculate,Not Reported/ Can not calculate,Not Reported/ Can not calculate,Not Reported/ Can not calculate,,No,205.00000,0.11389,1.10000,8.61000,0.00266,3-- 8 ,5.50000,20200507,NanoComp As is,2009.0,Floating Catalyst,As-is,,,Unsorted,Not Reported/ Can not calculate,Not Reported/ Can not calculate,Not Reported/ Can not calculate,Not Reported/ Can not calculate,Not Reported/ Can not calculate,Not Reported/ Can not calculate,Not Reported/ Can not calculate,Not Reported/ Can not calculate,Not Reported/ Can not calculate,,,2009 High Mechanical Performance Composite Conductor: Multi-Walled Carbon Nanotube Sheet/Bismaleimide Nanocomposites,-1.3767507096,0.2552725051,-1.6320232147,2.3117538611,-0.943518644,0.0413926852,,,0.7403626895,,,,,,,,,,,,,,,,,,,,,,,Not Reported/ Can not calculate,,Not Reported/ Can not calculate,,Not Reported/ Can not calculate,Not Reported/ Can not calculate,,,5.50000,0.74036,,CNT,sub-micron,Not reported/Can not calculate,Not reported/Can not calculate
Aligned Multiwall CNTs,0.05088,Not Reported/ Can not calculate,Not Reported/ Can not calculate,Not Reported/ Can not calculate,1.6822148419606,Raman G peak anisotropy,Not Reported/ Can not calculate,Not Reported/ Can not calculate,Not Reported/ Can not calculate,Not Reported/ Can not calculate,,No,Not Reported/ Can not calculate,Not Reported/ Can not calculate,Not Reported/ Can not calculate,Not Reported/ Can not calculate,Not Reported/ Can not calculate,3-- 8 ,5.50000,20200507,NanoComp-- 20 % stretch,2009.0,Floating Catalyst,Stretch,,,Unsorted,Not Reported/ Can not calculate,Not Reported/ Can not calculate,Not Reported/ Can not calculate,Not Reported/ Can not calculate,Not Reported/ Can not calculate,Not Reported/ Can not calculate,Not Reported/ Can not calculate,Not Reported/ Can not calculate,Not Reported/ Can not calculate,,,2009 High Mechanical Performance Composite Conductor: Multi-Walled Carbon Nanotube Sheet/Bismaleimide Nanocomposites,-1.2934404884,,,,,,,,0.7403626895,,,,,,,,,,,,,,,,,,,,,,,Not Reported/ Can not calculate,,Not Reported/ Can not calculate,,Not Reported/ Can not calculate,Not Reported/ Can not calculate,,,5.50000,0.74036,,CNT,sub-micron,Not reported/Can not calculate,Not reported/Can not calculate
Aligned Multiwall CNTs,0.05117,Not Reported/ Can not calculate,Not Reported/ Can not calculate,Not Reported/ Can not calculate,2.51102840128263,Raman G peak anisotropy,Not Reported/ Can not calculate,Not Reported/ Can not calculate,Not Reported/ Can not calculate,Not Reported/ Can not calculate,Not Reported/ Can not calculate,No,390.00000,Not Reported/ Can not calculate,11.93000,19.95700,Not Reported/ Can not calculate,3-- 8 ,5.50000,20200507,NanoComp-- 30 % stretch,2009.0,Floating Catalyst,Stretch,,,Unsorted,Not Reported/ Can not calculate,Not Reported/ Can not calculate,Not Reported/ Can not calculate,Not Reported/ Can not calculate,Not Reported/ Can not calculate,Not Reported/ Can not calculate,Not Reported/ Can not calculate,Not Reported/ Can not calculate,Not Reported/ Can not calculate,,,2009 High Mechanical Performance Composite Conductor: Multi-Walled Carbon Nanotube Sheet/Bismaleimide Nanocomposites,-1.290969356,,,2.591064607,,1.0766404437,,,0.7403626895,,,,,,,,,,,,,,,,,,,,,,,Not Reported/ Can not calculate,,Not Reported/ Can not calculate,,Not Reported/ Can not calculate,Not Reported/ Can not calculate,,,5.50000,0.74036,,CNT,sub-micron,Not reported/Can not calculate,Not reported/Can not calculate
