Repository: MatthewChatham/bulmer-kaniyoor-elliott

File: data.csv (part 14 of 41)
Aligned Multiwall CNTs,0.05475,Not Reported/ Can not calculate,Not Reported/ Can not calculate,Not Reported/ Can not calculate,2.67119789280806,Raman G peak anisotropy,Not Reported/ Can not calculate,Not Reported/ Can not calculate,Not Reported/ Can not calculate,Not Reported/ Can not calculate,,No,508.00000,Not Reported/ Can not calculate,18.21000,27.81514,Not Reported/ Can not calculate,3-- 8 ,5.50000,20200507,NanoComp-- 35 % stretch,2009.0,Floating Catalyst,Stretch,,,Unsorted,Not Reported/ Can not calculate,Not Reported/ Can not calculate,Not Reported/ Can not calculate,Not Reported/ Can not calculate,Not Reported/ Can not calculate,Not Reported/ Can not calculate,Not Reported/ Can not calculate,Not Reported/ Can not calculate,Not Reported/ Can not calculate,,,2009 High Mechanical Performance Composite Conductor: Multi-Walled Carbon Nanotube Sheet/Bismaleimide Nanocomposites,-1.2615823902,,,2.7058637123,,1.2603099458,,,0.7403626895,,,,,,,,,,,,,,,,,,,,,,,Not Reported/ Can not calculate,,Not Reported/ Can not calculate,,Not Reported/ Can not calculate,Not Reported/ Can not calculate,,,5.50000,0.74036,,CNT,sub-micron,Not reported/Can not calculate,Not reported/Can not calculate
Aligned Multiwall CNTs,0.05601,Not Reported/ Can not calculate,Not Reported/ Can not calculate,Not Reported/ Can not calculate,3.76801420064131,Raman G peak anisotropy,Not Reported/ Can not calculate,Not Reported/ Can not calculate,Not Reported/ Can not calculate,Not Reported/ Can not calculate,,No,Not Reported/ Can not calculate,Not Reported/ Can not calculate,Not Reported/ Can not calculate,Not Reported/ Can not calculate,Not Reported/ Can not calculate,3-- 8 ,5.50000,20200507,NanoComp-- 38 % stretch,2009.0,Floating Catalyst,Stretch,,,Unsorted,Not Reported/ Can not calculate,Not Reported/ Can not calculate,Not Reported/ Can not calculate,Not Reported/ Can not calculate,Not Reported/ Can not calculate,Not Reported/ Can not calculate,Not Reported/ Can not calculate,Not Reported/ Can not calculate,Not Reported/ Can not calculate,,,2009 High Mechanical Performance Composite Conductor: Multi-Walled Carbon Nanotube Sheet/Bismaleimide Nanocomposites,-1.2517265561,,,,,,,,0.7403626895,,,,,,,,,,,,,,,,,,,,,,,Not Reported/ Can not calculate,,Not Reported/ Can not calculate,,Not Reported/ Can not calculate,Not Reported/ Can not calculate,,,5.50000,0.74036,,CNT,sub-micron,Not reported/Can not calculate,Not reported/Can not calculate
Aligned Multiwall CNTs,0.06000,Not Reported/ Can not calculate,Not Reported/ Can not calculate,Not Reported/ Can not calculate,6.9,Raman G peak anisotropy,Not Reported/ Can not calculate,Not Reported/ Can not calculate,Not Reported/ Can not calculate,Not Reported/ Can not calculate,,No,668.00000,Not Reported/ Can not calculate,25.45000,40.08000,Not Reported/ Can not calculate,3-- 8 ,5.50000,20200507,NanoComp-- 40 % stretch,2009.0,Floating Catalyst,40% Stretch ,,,Unsorted,Not Reported/ Can not calculate,Not Reported/ Can not calculate,Not Reported/ Can not calculate,Not Reported/ Can not calculate,Not Reported/ Can not calculate,Not Reported/ Can not calculate,Not Reported/ Can not calculate,Not Reported/ Can not calculate,Not Reported/ Can not calculate,,,2009 High Mechanical Performance Composite Conductor: Multi-Walled Carbon Nanotube Sheet/Bismaleimide Nanocomposites,-1.2218487496,,,2.8247764625,,1.4056877867,,,0.7403626895,,,,,,,,,,,,,,,,,,,,,,,Not Reported/ Can not calculate,,Not Reported/ Can not calculate,,Not Reported/ Can not calculate,Not Reported/ Can not calculate,,,5.50000,0.74036,,CNT,sub-micron,Not reported/Can not calculate,Not reported/Can not calculate
Unaligned multiwall CNTs,0.00240,0.20300,0.01180,Not Reported/ Can not calculate,Not Reported/ Can not calculate,Not Reported/ Can not calculate,Not Reported/ Can not calculate,Not Reported/ Can not calculate,Not Reported/ Can not calculate,Not Reported/ Can not calculate,,No,Not Reported/ Can not calculate,Not Reported/ Can not calculate,Not Reported/ Can not calculate,Not Reported/ Can not calculate,Not Reported/ Can not calculate,11.54000,11.54000,20200511,Decreasinng Length 3.2 microns,2009.0,Buckypaper,As-is,,,Unsorted ,Not Reported/ Can not calculate,Not Reported/ Can not calculate,Not Reported/ Can not calculate,Not Reported/ Can not calculate,Not Reported/ Can not calculate,Not Reported/ Can not calculate,Not Reported/ Can not calculate,Not Reported/ Can not calculate,Not Reported/ Can not calculate,,,2009 Highly conductive multiwall carbon nanotube and epoxy composites produced by three-roll milling,-2.6196078399,-0.6925039621,-1.9281179927,,,,,,1.0622058088,,,,,,,,,,,,,,,,,,,,,,,Not Reported/ Can not calculate,,Not Reported/ Can not calculate,,Not Reported/ Can not calculate,Not Reported/ Can not calculate,,,11.54000,1.06221,,CNT,sub-micron,Not reported/Can not calculate,Not reported/Can not calculate
Unaligned multiwall CNTs,0.00254,0.21310,0.01191,Not Reported/ Can not calculate,Not Reported/ Can not calculate,Not Reported/ Can not calculate,Not Reported/ Can not calculate,Not Reported/ Can not calculate,Not Reported/ Can not calculate,Not Reported/ Can not calculate,,No,Not Reported/ Can not calculate,Not Reported/ Can not calculate,Not Reported/ Can not calculate,Not Reported/ Can not calculate,Not Reported/ Can not calculate,10.00000,10.00000,20200511,Decreasinng Length 2.15 microns,2009.0,Buckypaper,As-is,,,Unsorted ,Not Reported/ Can not calculate,Not Reported/ Can not calculate,Not Reported/ Can not calculate,Not Reported/ Can not calculate,Not Reported/ Can not calculate,Not Reported/ Can not calculate,Not Reported/ Can not calculate,Not Reported/ Can not calculate,Not Reported/ Can not calculate,,,2009 Highly conductive multiwall carbon nanotube and epoxy composites produced by three-roll milling,-2.5956110645,-0.6714165503,-1.9240882385,,,,,,1.0,,,,,,,,,,,,,,,,,,,,,,,Not Reported/ Can not calculate,,Not Reported/ Can not calculate,,Not Reported/ Can not calculate,Not Reported/ Can not calculate,,,10.00000,1.0,,CNT,sub-micron,Not reported/Can not calculate,Not reported/Can not calculate
Unaligned multiwall CNTs,0.00363,0.33000,0.01110,Not Reported/ Can not calculate,Not Reported/ Can not calculate,Not Reported/ Can not calculate,Not Reported/ Can not calculate,Not Reported/ Can not calculate,Not Reported/ Can not calculate,Not Reported/ Can not calculate,,No,Not Reported/ Can not calculate,Not Reported/ Can not calculate,Not Reported/ Can not calculate,Not Reported/ Can not calculate,Not Reported/ Can not calculate,10.80000,10.80000,20200511,Decreasinng Length 1.0 microns,2009.0,Buckypaper,As-is,,,Unsorted ,Not Reported/ Can not calculate,Not Reported/ Can not calculate,Not Reported/ Can not calculate,Not Reported/ Can not calculate,Not Reported/ Can not calculate,Not Reported/ Can not calculate,Not Reported/ Can not calculate,Not Reported/ Can not calculate,Not Reported/ Can not calculate,,,2009 Highly conductive multiwall carbon nanotube and epoxy composites produced by three-roll milling,-2.4402130318,-0.4814860601,-1.9546770212,,,,,,1.0334237555,,,,,,,,,,,,,,,,,,,,,,,Not Reported/ Can not calculate,,Not Reported/ Can not calculate,,Not Reported/ Can not calculate,Not Reported/ Can not calculate,,,10.80000,1.03342,,CNT,sub-micron,Not reported/Can not calculate,Not reported/Can not calculate
Unaligned multiwall CNTs,0.00137,0.24670,0.00550,Not Reported/ Can not calculate,Not Reported/ Can not calculate,Not Reported/ Can not calculate,Not Reported/ Can not calculate,Not Reported/ Can not calculate,Not Reported/ Can not calculate,Not Reported/ Can not calculate,,No,Not Reported/ Can not calculate,Not Reported/ Can not calculate,Not Reported/ Can not calculate,Not Reported/ Can not calculate,Not Reported/ Can not calculate,12.74000,12.74000,20200511,Decreasinng Length 0.9 microns,2009.0,Buckypaper,As-is,,,Unsorted ,Not Reported/ Can not calculate,Not Reported/ Can not calculate,Not Reported/ Can not calculate,Not Reported/ Can not calculate,Not Reported/ Can not calculate,Not Reported/ Can not calculate,Not Reported/ Can not calculate,Not Reported/ Can not calculate,Not Reported/ Can not calculate,,,2009 Highly conductive multiwall carbon nanotube and epoxy composites produced by three-roll milling,-2.8638821571,-0.6078308505,-2.2596373105,,,,,,1.105169428,,,,,,,,,,,,,,,,,,,,,,,Not Reported/ Can not calculate,,Not Reported/ Can not calculate,,Not Reported/ Can not calculate,Not Reported/ Can not calculate,,,12.74000,1.10517,,CNT,sub-micron,Not reported/Can not calculate,Not reported/Can not calculate
Unaligned multiwall CNTs,0.00803,Not Reported/ Can not calculate,Not Reported/ Can not calculate,Not Reported/ Can not calculate,Not Reported/ Can not calculate,Not Reported/ Can not calculate,Not Reported/ Can not calculate,Not Reported/ Can not calculate,3.70370,514.5,0.25952,No,Not Reported/ Can not calculate,Not Reported/ Can not calculate,Not Reported/ Can not calculate,Not Reported/ Can not calculate,Not Reported/ Can not calculate,50.00000,50.00000,20200511,,2009.0,Pressed Pellet,Hot sintered,,,Unsorted ,Not Reported/ Can not calculate,Not Reported/ Can not calculate,4.50000,Not Reported/ Can not calculate,0.15748,0.15504,0.15101,0.14136,0.12460,0.80364,0.82507,2009 Transport properties of hot pressed bulk carbon nanotubes compacted by spark plasma sintering,-2.0955008446,,,,,,0.5686362358,-0.5858222478,1.6989700043,,0.6532125138,-0.0949394408,-0.083509979,,,,,,,,,,,,,,,,,,,Not Reported/ Can not calculate,,Not Reported/ Can not calculate,,Not Reported/ Can not calculate,Not Reported/ Can not calculate,,,50.00000,1.69897,,CNT,sub-micron,Not reported/Can not calculate,Not reported/Can not calculate
Graphene Nanoribbon,Not Reported/ Can not calculate,Not Reported/ Can not calculate,Not Reported/ Can not calculate,Not Reported/ Can not calculate,Not Reported/ Can not calculate,Not Reported/ Can not calculate,Not Reported/ Can not calculate,Not Reported/ Can not calculate,Not Reported/ Can not calculate,Not Reported/ Can not calculate,,No,Not Reported/ Can not calculate,Not Reported/ Can not calculate,Not Reported/ Can not calculate,,,Not Reported/ Can not calculate,Not Reported/ Can not calculate,20200701,Not Reported/ Can not calculate,2009.0,Not Reported/ Can not calculate,Not Reported/ Can not calculate,Not Reported/ Can not calculate,Not Reported/ Can not calculate,Unsorted,Not Reported/ Can not calculate,Not Reported/ Can not calculate,Not Reported/ Can not calculate,Not Reported/ Can not calculate,Not Reported/ Can not calculate,Not Reported/ Can not calculate,Not Reported/ Can not calculate,Not Reported/ Can not calculate,Not Reported/ Can not calculate,,,2009_Breakdown current density of graphene nanoribbons,,,,,,,,,,,,,,,Two-probe,Air,Suspended,0.08000,1500000000000.00000,Not Reported/ Can not calculate,Not Reported/ Can not calculate,Not Reported/ Can not calculate,Not Reported/ Can not calculate,Not Reported/ Can not calculate,Not Reported/ Can not calculate,Not Reported/ Can not calculate,Not Reported/ Can not calculate,Not Reported/ Can not calculate,Not Reported/ Can not calculate,Not Reported/ Can not calculate,2.00000,2.00000,"two probe for ampacity /four probe for conducitivty, probe spacing from SEM",no,,12.17609,,,,2.42000,0.38382,"dividing I by J, we get an area from which we can calculate diameter (8.24nm) or if width (22 nm ) is known, we can calucalte height (2.42 nm) which means roughly 7 layer film",Other Carbon,sub-micron,0.30,sub-mm
Graphene Nanoribbon,50.00000,Not Reported/ Can not calculate,Not Reported/ Can not calculate,Not Reported/ Can not calculate,Not Reported/ Can not calculate,Not Reported/ Can not calculate,Not Reported/ Can not calculate,Not Reported/ Can not calculate,Not Reported/ Can not calculate,Not Reported/ Can not calculate,,No,Not Reported/ Can not calculate,Not Reported/ Can not calculate,Not Reported/ Can not calculate,,,Not Reported/ Can not calculate,Not Reported/ Can not calculate,20200701,Not Reported/ Can not calculate,2009.0,Not Reported/ Can not calculate,Not Reported/ Can not calculate,Not Reported/ Can not calculate,Not Reported/ Can not calculate,Unsorted,Not Reported/ Can not calculate,Not Reported/ Can not calculate,1100.00000,Not Reported/ Can not calculate,Not Reported/ Can not calculate,Not Reported/ Can not calculate,Not Reported/ Can not calculate,Not Reported/ Can not calculate,Not Reported/ Can not calculate,,,2009_Breakdown current density of graphene nanoribbons,1.6989700043,,,,,,,,,,3.0413926852,,,,Two-probe,Air,Suspended,Not Reported/ Can not calculate,20000000000000.00000,Not Reported/ Can not calculate,Not Reported/ Can not calculate,Not Reported/ Can not calculate,Not Reported/ Can not calculate,Not Reported/ Can not calculate,Not Reported/ Can not calculate,Not Reported/ Can not calculate,Not Reported/ Can not calculate,Not Reported/ Can not calculate,Not Reported/ Can not calculate,Not Reported/ Can not calculate,2.00000,2.00000,two probe for ampacity /four probe for conducitivty,no,,13.30103,,,,Not Reported/ Can not calculate,,,Other Carbon,Not reported/Can not calculate,0.30,sub-mm
Graphene Nanoribbon,0.03000,Not Reported/ Can not calculate,Not Reported/ Can not calculate,Not Reported/ Can not calculate,Not Reported/ Can not calculate,Not Reported/ Can not calculate,Not Reported/ Can not calculate,Not Reported/ Can not calculate,Not Reported/ Can not calculate,Not Reported/ Can not calculate,,No,Not Reported/ Can not calculate,Not Reported/ Can not calculate,Not Reported/ Can not calculate,,,Not Reported/ Can not calculate,Not Reported/ Can not calculate,20200701,Not Reported/ Can not calculate,2009.0,Not Reported/ Can not calculate,Not Reported/ Can not calculate,Not Reported/ Can not calculate,Not Reported/ Can not calculate,Unsorted,Not Reported/ Can not calculate,Not Reported/ Can not calculate,Not Reported/ Can not calculate,Not Reported/ Can not calculate,Not Reported/ Can not calculate,Not Reported/ Can not calculate,Not Reported/ Can not calculate,Not Reported/ Can not calculate,Not Reported/ Can not calculate,,,2009_Breakdown current density of graphene nanoribbons,-1.5228787453,,,,,,,,,,,,,,Two-probe,Air,Suspended,Not Reported/ Can not calculate,200000000000.00000,Not Reported/ Can not calculate,Not Reported/ Can not calculate,Not Reported/ Can not calculate,Not Reported/ Can not calculate,Not Reported/ Can not calculate,Not Reported/ Can not calculate,Not Reported/ Can not calculate,Not Reported/ Can not calculate,Not Reported/ Can not calculate,Not Reported/ Can not calculate,Not Reported/ Can not calculate,2.00000,2.00000,two probe for ampacity /four probe for conducitivty,no,,11.30103,,,,Not Reported/ Can not calculate,,,Other Carbon,Not reported/Can not calculate,0.30,sub-mm
Aligned Few-wall CNTs,0.00800,Not Reported/ Can not calculate,Not Reported/ Can not calculate,Not Reported/ Can not calculate,Not Reported/ Can not calculate,Not Reported/ Can not calculate,Not Reported/ Can not calculate,Not Reported/ Can not calculate,Not Reported/ Can not calculate,Not Reported/ Can not calculate,,Yes,65.00000,Not Reported/ Can not calculate,Not Reported/ Can not calculate,0.52000,,Not Reported/ Can not calculate,Not Reported/ Can not calculate,20200701,"Dielectrophoresis of SWCNT, diameters from 200 nm to 2 micron",2009.0,Aligned Buckypaper,purification,Not Reported/ Can not calculate,0.01000,Unsorted,0.91800,Not Reported/ Can not calculate,Not Reported/ Can not calculate,Not Reported/ Can not calculate,,Not Reported/ Can not calculate,Not Reported/ Can not calculate,Not Reported/ Can not calculate,Not Reported/ Can not calculate,,,2009_Ultrathin carbon nanotube fibrils of high electrochemical capacitance,-2.096910013,,,1.8129133566,,,,,,-0.0371573188,,,,-2.0,Two-probe,Air,Glass,0.55000,1390000000.00000,Not Reported/ Can not calculate,Not Reported/ Can not calculate,Not Reported/ Can not calculate,Not Reported/ Can not calculate,Not Reported/ Can not calculate,Not Reported/ Can not calculate,Not Reported/ Can not calculate,Not Reported/ Can not calculate,Not Reported/ Can not calculate,Not Reported/ Can not calculate,Not Reported/ Can not calculate,Not Reported/ Can not calculate,Not Reported/ Can not calculate,diameter for ampacity 0.71 micron from SEM,yes,,9.14301,,710.00000,2.85126,710.00000,2.85126,,CNT,sub-micron,Not reported/Can not calculate,Not reported/Can not calculate
Aligned Multiwall CNTs,Not Reported/ Can not calculate,0.40385,Not Reported/ Can not calculate,Not Reported/ Can not calculate,Not Reported/ Can not calculate,Not Reported/ Can not calculate,Not Reported/ Can not calculate,Not Reported/ Can not calculate,Not Reported/ Can not calculate,Not Reported/ Can not calculate,,No,630.00000,1.56000,48.00000,Not Reported/ Can not calculate,Not Reported/ Can not calculate,13.40000,13.40000,20200508,Before Acetone,2010.0,Forest derived,Twisted yarn,,,Unsorted,11.50000,Not Reported/ Can not calculate,Not Reported/ Can not calculate,Not Reported/ Can not calculate,Not Reported/ Can not calculate,Not Reported/ Can not calculate,Not Reported/ Can not calculate,Not Reported/ Can not calculate,Not Reported/ Can not calculate,,,2010 Carbon nanotube yarns with high tensile strength made by a twisting and shrinking method,,-0.3937840489,,2.7993405495,0.1931245984,1.6812412374,,,1.1271047984,1.0606978404,,,,,,,,,,,,,,,,,,,,,,Not Reported/ Can not calculate,,Not Reported/ Can not calculate,,Not Reported/ Can not calculate,Not Reported/ Can not calculate,11500.00000,4.06070,11500.00000,4.0607,,CNT,large,Not reported/Can not calculate,Not reported/Can not calculate
Aligned Multiwall CNTs,Not Reported/ Can not calculate,Not Reported/ Can not calculate,Not Reported/ Can not calculate,Not Reported/ Can not calculate,Not Reported/ Can not calculate,Not Reported/ Can not calculate,Not Reported/ Can not calculate,Not Reported/ Can not calculate,Not Reported/ Can not calculate,Not Reported/ Can not calculate,,No,452.39892,Not Reported/ Can not calculate,Not Reported/ Can not calculate,Not Reported/ Can not calculate,Not Reported/ Can not calculate,13.40000,13.40000,20200508,Before Condensation,2010.0,Forest derived,Twisted yarn,,,Unsorted,5.03429,Not Reported/ Can not calculate,Not Reported/ Can not calculate,Not Reported/ Can not calculate,Not Reported/ Can not calculate,Not Reported/ Can not calculate,Not Reported/ Can not calculate,Not Reported/ Can not calculate,Not Reported/ Can not calculate,,,2010 Carbon nanotube yarns with high tensile strength made by a twisting and shrinking method,,,,2.6555215586,,,,,1.1271047984,0.7019380985,,,,,,,,,,,,,,,,,,,,,,Not Reported/ Can not calculate,,Not Reported/ Can not calculate,,Not Reported/ Can not calculate,Not Reported/ Can not calculate,5034.28848,3.70194,5034.28848,3.70194,,CNT,large,Not reported/Can not calculate,Not reported/Can not calculate
Aligned Multiwall CNTs,Not Reported/ Can not calculate,Not Reported/ Can not calculate,Not Reported/ Can not calculate,Not Reported/ Can not calculate,Not Reported/ Can not calculate,Not Reported/ Can not calculate,Not Reported/ Can not calculate,Not Reported/ Can not calculate,Not Reported/ Can not calculate,Not Reported/ Can not calculate,,No,560.35028,Not Reported/ Can not calculate,Not Reported/ Can not calculate,Not Reported/ Can not calculate,Not Reported/ Can not calculate,13.40000,13.40000,20200508,Before Condensation,2010.0,Forest derived,Twisted yarn,,,Unsorted,19.54628,Not Reported/ Can not calculate,Not Reported/ Can not calculate,Not Reported/ Can not calculate,Not Reported/ Can not calculate,Not Reported/ Can not calculate,Not Reported/ Can not calculate,Not Reported/ Can not calculate,Not Reported/ Can not calculate,,,2010 Carbon nanotube yarns with high tensile strength made by a twisting and shrinking method,,,,2.7484595916,,,,,1.1271047984,1.2910641841,,,,,,,,,,,,,,,,,,,,,,Not Reported/ Can not calculate,,Not Reported/ Can not calculate,,Not Reported/ Can not calculate,Not Reported/ Can not calculate,19546.28308,4.29106,19546.28308,4.29106,,CNT,large,Not reported/Can not calculate,Not reported/Can not calculate
Aligned Multiwall CNTs,Not Reported/ Can not calculate,Not Reported/ Can not calculate,Not Reported/ Can not calculate,Not Reported/ Can not calculate,Not Reported/ Can not calculate,Not Reported/ Can not calculate,Not Reported/ Can not calculate,Not Reported/ Can not calculate,Not Reported/ Can not calculate,Not Reported/ Can not calculate,,No,418.88543,Not Reported/ Can not calculate,Not Reported/ Can not calculate,Not Reported/ Can not calculate,Not Reported/ Can not calculate,13.40000,13.40000,20200508,Before Condensation,2010.0,Forest derived,Twisted yarn,,,Unsorted,31.09723,Not Reported/ Can not calculate,Not Reported/ Can not calculate,Not Reported/ Can not calculate,Not Reported/ Can not calculate,Not Reported/ Can not calculate,Not Reported/ Can not calculate,Not Reported/ Can not calculate,Not Reported/ Can not calculate,,,2010 Carbon nanotube yarns with high tensile strength made by a twisting and shrinking method,,,,2.6220952579,,,,,1.1271047984,1.4927217257,,,,,,,,,,,,,,,,,,,,,,Not Reported/ Can not calculate,,Not Reported/ Can not calculate,,Not Reported/ Can not calculate,Not Reported/ Can not calculate,31097.23143,4.49272,31097.23143,4.49272,,CNT,large,Not reported/Can not calculate,Not reported/Can not calculate
Aligned Multiwall CNTs,Not Reported/ Can not calculate,Not Reported/ Can not calculate,Not Reported/ Can not calculate,Not Reported/ Can not calculate,Not Reported/ Can not calculate,Not Reported/ Can not calculate,Not Reported/ Can not calculate,Not Reported/ Can not calculate,Not Reported/ Can not calculate,Not Reported/ Can not calculate,,No,317.94728,Not Reported/ Can not calculate,Not Reported/ Can not calculate,Not Reported/ Can not calculate,Not Reported/ Can not calculate,13.40000,13.40000,20200508,Before Condensation,2010.0,Forest derived,Twisted yarn,,,Unsorted,41.01935,Not Reported/ Can not calculate,Not Reported/ Can not calculate,Not Reported/ Can not calculate,Not Reported/ Can not calculate,Not Reported/ Can not calculate,Not Reported/ Can not calculate,Not Reported/ Can not calculate,Not Reported/ Can not calculate,,,2010 Carbon nanotube yarns with high tensile strength made by a twisting and shrinking method,,,,2.5023551138,,,,,1.1271047984,1.6129887679,,,,,,,,,,,,,,,,,,,,,,Not Reported/ Can not calculate,,Not Reported/ Can not calculate,,Not Reported/ Can not calculate,Not Reported/ Can not calculate,41019.34941,4.61299,41019.34941,4.61299,,CNT,large,Not reported/Can not calculate,Not reported/Can not calculate
Aligned Multiwall CNTs,0.08859,Not Reported/ Can not calculate,Not Reported/ Can not calculate,Not Reported/ Can not calculate,Not Reported/ Can not calculate,Not Reported/ Can not calculate,Not Reported/ Can not calculate,Not Reported/ Can not calculate,Not Reported/ Can not calculate,Not Reported/ Can not calculate,,No,950.48182,Not Reported/ Can not calculate,Not Reported/ Can not calculate,84.20473,Not Reported/ Can not calculate,13.40000,13.40000,20200508,After condensation,2010.0,Forest derived,Acetone Condensed Twisted yarn,,,Unsorted,4.22296,Not Reported/ Can not calculate,Not Reported/ Can not calculate,Not Reported/ Can not calculate,Not Reported/ Can not calculate,Not Reported/ Can not calculate,Not Reported/ Can not calculate,Not Reported/ Can not calculate,Not Reported/ Can not calculate,,,2010 Carbon nanotube yarns with high tensile strength made by a twisting and shrinking method,-1.0526073516,,,2.977943816,,,,,1.1271047984,0.6256174162,,,,,,,,,,,,,,,,,,,,,,Not Reported/ Can not calculate,,Not Reported/ Can not calculate,,Not Reported/ Can not calculate,Not Reported/ Can not calculate,4222.96436,3.62562,4222.96436,3.62562,,CNT,large,Not reported/Can not calculate,Not reported/Can not calculate
Aligned Multiwall CNTs,0.08522,Not Reported/ Can not calculate,Not Reported/ Can not calculate,Not Reported/ Can not calculate,Not Reported/ Can not calculate,Not Reported/ Can not calculate,Not Reported/ Can not calculate,Not Reported/ Can not calculate,Not Reported/ Can not calculate,Not Reported/ Can not calculate,,No,938.47448,Not Reported/ Can not calculate,Not Reported/ Can not calculate,79.98110,Not Reported/ Can not calculate,13.40000,13.40000,20200508,After condensation,2010.0,Forest derived,Acetone Condensed Twisted yarn,,,Unsorted,16.55496,Not Reported/ Can not calculate,Not Reported/ Can not calculate,Not Reported/ Can not calculate,Not Reported/ Can not calculate,Not Reported/ Can not calculate,Not Reported/ Can not calculate,Not Reported/ Can not calculate,Not Reported/ Can not calculate,,,2010 Carbon nanotube yarns with high tensile strength made by a twisting and shrinking method,-1.069435093,,,2.9724224679,,,,,1.1271047984,1.2189282287,,,,,,,,,,,,,,,,,,,,,,Not Reported/ Can not calculate,,Not Reported/ Can not calculate,,Not Reported/ Can not calculate,Not Reported/ Can not calculate,16554.96354,4.21893,16554.96354,4.21893,,CNT,large,Not reported/Can not calculate,Not reported/Can not calculate
Aligned Multiwall CNTs,0.06573,Not Reported/ Can not calculate,Not Reported/ Can not calculate,Not Reported/ Can not calculate,Not Reported/ Can not calculate,Not Reported/ Can not calculate,Not Reported/ Can not calculate,Not Reported/ Can not calculate,Not Reported/ Can not calculate,Not Reported/ Can not calculate,,No,849.68133,Not Reported/ Can not calculate,Not Reported/ Can not calculate,55.84685,Not Reported/ Can not calculate,13.40000,13.40000,20200508,After condensation,2010.0,Forest derived,Acetone Condensed Twisted yarn,,,Unsorted,23.54510,Not Reported/ Can not calculate,Not Reported/ Can not calculate,Not Reported/ Can not calculate,Not Reported/ Can not calculate,Not Reported/ Can not calculate,Not Reported/ Can not calculate,Not Reported/ Can not calculate,Not Reported/ Can not calculate,,,2010 Carbon nanotube yarns with high tensile strength made by a twisting and shrinking method,-1.1822573946,,,2.9292560776,,,,,1.1271047984,1.3719004958,,,,,,,,,,,,,,,,,,,,,,Not Reported/ Can not calculate,,Not Reported/ Can not calculate,,Not Reported/ Can not calculate,Not Reported/ Can not calculate,23545.09764,4.37190,23545.09764,4.3719,,CNT,large,Not reported/Can not calculate,Not reported/Can not calculate
Aligned Multiwall CNTs,0.05244,Not Reported/ Can not calculate,Not Reported/ Can not calculate,Not Reported/ Can not calculate,Not Reported/ Can not calculate,Not Reported/ Can not calculate,Not Reported/ Can not calculate,Not Reported/ Can not calculate,Not Reported/ Can not calculate,Not Reported/ Can not calculate,,No,620.10401,Not Reported/ Can not calculate,Not Reported/ Can not calculate,32.51767,Not Reported/ Can not calculate,13.40000,13.40000,20200508,After condensation,2010.0,Forest derived,Acetone Condensed Twisted yarn,,,Unsorted,34.11959,Not Reported/ Can not calculate,Not Reported/ Can not calculate,Not Reported/ Can not calculate,Not Reported/ Can not calculate,Not Reported/ Can not calculate,Not Reported/ Can not calculate,Not Reported/ Can not calculate,Not Reported/ Can not calculate,,,2010 Carbon nanotube yarns with high tensile strength made by a twisting and shrinking method,-1.2803450785,,,2.7924645416,,,,,1.1271047984,1.5330037917,,,,,,,,,,,,,,,,,,,,,,Not Reported/ Can not calculate,,Not Reported/ Can not calculate,,Not Reported/ Can not calculate,Not Reported/ Can not calculate,34119.58905,4.53300,34119.58905,4.533,,CNT,large,Not reported/Can not calculate,Not reported/Can not calculate
Aligned Multiwall CNTs,0.09091,0.64327,0.14132,Not Reported/ Can not calculate,Not Reported/ Can not calculate,Not Reported/ Can not calculate,Not Reported/ Can not calculate,Not Reported/ Can not calculate,Not Reported/ Can not calculate,Not Reported/ Can not calculate,,No,1100.00000,1.71000,56.00000,100.00000,0.24166,13.40000,13.40000,20200508,Acetone is best condenser,2010.0,Forest derived,Acetone Condensed Twisted yarn,,,Unsorted,9.60000,Not Reported/ Can not calculate,Not Reported/ Can not calculate,Not Reported/ Can not calculate,Not Reported/ Can not calculate,Not Reported/ Can not calculate,Not Reported/ Can not calculate,Not Reported/ Can not calculate,Not Reported/ Can not calculate,,,2010 Carbon nanotube yarns with high tensile strength made by a twisting and shrinking method,-1.0413926852,-0.1916034252,-0.8497892599,3.0413926852,0.2329961104,1.748188027,,,1.1271047984,0.982271233,,,,,,,,,,,,,,,,,,,,,,Not Reported/ Can not calculate,,Not Reported/ Can not calculate,,Not Reported/ Can not calculate,Not Reported/ Can not calculate,9600.00000,3.98227,9600.00000,3.98227,,CNT,large,Not reported/Can not calculate,Not reported/Can not calculate
Aligned Few-wall CNTs,0.50000,1.70000,0.29412,Not Reported/ Can not calculate,Not Reported/ Can not calculate,Not Reported/ Can not calculate,27.52,X ray,Not Reported/ Can not calculate,Not Reported/ Can not calculate,,No,1250.00000,0.73529,Not Reported/ Can not calculate,625.00000,0.21626,8--10,9.00000,20200115,,2010.0,Floating Catalyst ,As-is,Not Reported/ Can not calculate,Not Reported/ Can not calculate,Unsorted ,Not Reported/ Can not calculate,Not Reported/ Can not calculate,Not Reported/ Can not calculate,Not Reported/ Can not calculate,Not Reported/ Can not calculate,Not Reported/ Can not calculate,Not Reported/ Can not calculate,Not Reported/ Can not calculate,Not Reported/ Can not calculate,,,2010 Continuous Multilayered Carbon Nanotube Yarns,-0.3010299957,0.2304489214,-0.531478917,3.096910013,-0.1335389084,,,,0.9542425094,,,,,,,,,,,,,,,,,,,,,,,Not Reported/ Can not calculate,,Not Reported/ Can not calculate,,Not Reported/ Can not calculate,Not Reported/ Can not calculate,,,9.00000,0.95424,,CNT,sub-micron,Not reported/Can not calculate,Not reported/Can not calculate
Aligned Multiwall CNTs,Not Reported/ Can not calculate,Not Reported/ Can not calculate,Not Reported/ Can not calculate,Not Reported/ Can not calculate,Not Reported/ Can not calculate,Not Reported/ Can not calculate,Not Reported/ Can not calculate,Not Reported/ Can not calculate,Not Reported/ Can not calculate,Not Reported/ Can not calculate,,No,465.37906,Not Reported/ Can not calculate,6.83500,Not Reported/ Can not calculate,Not Reported/ Can not calculate,6.10000,6.10000,20200512,,2010.0,Forest derived,Twisted,,,Unsorted,2.54878,Not Reported/ Can not calculate,Not Reported/ Can not calculate,Not Reported/ Can not calculate,Not Reported/ Can not calculate,Not Reported/ Can not calculate,Not Reported/ Can not calculate,Not Reported/ Can not calculate,Not Reported/ Can not calculate,,,2010 Double-Peak Mechanical Properties of Carbon- Nanotube Fibers,,,,2.6678068337,,0.8347384914,,,0.785329835,0.4063327162,,,,,,,,,,,,,,,,,,,,,,Not Reported/ Can not calculate,,Not Reported/ Can not calculate,,Not Reported/ Can not calculate,Not Reported/ Can not calculate,2548.78215,3.40633,2548.78215,3.40633,,CNT,large,Not reported/Can not calculate,Not reported/Can not calculate
Aligned Multiwall CNTs,Not Reported/ Can not calculate,Not Reported/ Can not calculate,Not Reported/ Can not calculate,Not Reported/ Can not calculate,Not Reported/ Can not calculate,Not Reported/ Can not calculate,Not Reported/ Can not calculate,Not Reported/ Can not calculate,Not Reported/ Can not calculate,Not Reported/ Can not calculate,,No,465.84972,Not Reported/ Can not calculate,7.73971,Not Reported/ Can not calculate,Not Reported/ Can not calculate,6.10000,6.10000,20200512,,2010.0,Forest derived,Twisted,,,Unsorted,4.04367,Not Reported/ Can not calculate,Not Reported/ Can not calculate,Not Reported/ Can not calculate,Not Reported/ Can not calculate,Not Reported/ Can not calculate,Not Reported/ Can not calculate,Not Reported/ Can not calculate,Not Reported/ Can not calculate,,,2010 Double-Peak Mechanical Properties of Carbon- Nanotube Fibers,,,,2.6682458413,,0.8887246378,,,0.785329835,0.6067759448,,,,,,,,,,,,,,,,,,,,,,Not Reported/ Can not calculate,,Not Reported/ Can not calculate,,Not Reported/ Can not calculate,Not Reported/ Can not calculate,4043.67222,3.60678,4043.67222,3.60678,,CNT,large,Not reported/Can not calculate,Not reported/Can not calculate
Aligned Multiwall CNTs,Not Reported/ Can not calculate,Not Reported/ Can not calculate,Not Reported/ Can not calculate,Not Reported/ Can not calculate,Not Reported/ Can not calculate,Not Reported/ Can not calculate,Not Reported/ Can not calculate,Not Reported/ Can not calculate,Not Reported/ Can not calculate,Not Reported/ Can not calculate,,No,615.59590,Not Reported/ Can not calculate,10.46681,Not Reported/ Can not calculate,Not Reported/ Can not calculate,6.10000,6.10000,20200512,,2010.0,Forest derived,Twisted,,,Unsorted,6.25501,Not Reported/ Can not calculate,Not Reported/ Can not calculate,Not Reported/ Can not calculate,Not Reported/ Can not calculate,Not Reported/ Can not calculate,Not Reported/ Can not calculate,Not Reported/ Can not calculate,Not Reported/ Can not calculate,,,2010 Double-Peak Mechanical Properties of Carbon- Nanotube Fibers,,,,2.7892957176,,1.0198144781,,,0.785329835,0.7962282965,,,,,,,,,,,,,,,,,,,,,,Not Reported/ Can not calculate,,Not Reported/ Can not calculate,,Not Reported/ Can not calculate,Not Reported/ Can not calculate,6255.01415,3.79623,6255.01415,3.79623,,CNT,large,Not reported/Can not calculate,Not reported/Can not calculate
Aligned Multiwall CNTs,Not Reported/ Can not calculate,Not Reported/ Can not calculate,Not Reported/ Can not calculate,Not Reported/ Can not calculate,Not Reported/ Can not calculate,Not Reported/ Can not calculate,Not Reported/ Can not calculate,Not Reported/ Can not calculate,Not Reported/ Can not calculate,Not Reported/ Can not calculate,,No,700.68583,Not Reported/ Can not calculate,11.73410,Not Reported/ Can not calculate,Not Reported/ Can not calculate,6.10000,6.10000,20200512,,2010.0,Forest derived,Twisted,,,Unsorted,8.22662,Not Reported/ Can not calculate,Not Reported/ Can not calculate,Not Reported/ Can not calculate,Not Reported/ Can not calculate,Not Reported/ Can not calculate,Not Reported/ Can not calculate,Not Reported/ Can not calculate,Not Reported/ Can not calculate,,,2010 Double-Peak Mechanical Properties of Carbon- Nanotube Fibers,,,,2.8455233345,,1.0694497365,,,0.785329835,0.9152212302,,,,,,,,,,,,,,,,,,,,,,Not Reported/ Can not calculate,,Not Reported/ Can not calculate,,Not Reported/ Can not calculate,Not Reported/ Can not calculate,8226.61608,3.91522,8226.61608,3.91522,,CNT,large,Not reported/Can not calculate,Not reported/Can not calculate
Aligned Multiwall CNTs,Not Reported/ Can not calculate,Not Reported/ Can not calculate,Not Reported/ Can not calculate,Not Reported/ Can not calculate,Not Reported/ Can not calculate,Not Reported/ Can not calculate,Not Reported/ Can not calculate,Not Reported/ Can not calculate,Not Reported/ Can not calculate,Not Reported/ Can not calculate,,No,725.96067,Not Reported/ Can not calculate,13.00460,Not Reported/ Can not calculate,Not Reported/ Can not calculate,6.10000,6.10000,20200512,,2010.0,Forest derived,Twisted,,,Unsorted,9.63530,Not Reported/ Can not calculate,Not Reported/ Can not calculate,Not Reported/ Can not calculate,Not Reported/ Can not calculate,Not Reported/ Can not calculate,Not Reported/ Can not calculate,Not Reported/ Can not calculate,Not Reported/ Can not calculate,,,2010 Double-Peak Mechanical Properties of Carbon- Nanotube Fibers,,,,2.8609130902,,1.1140969009,,,0.785329835,0.9838651792,,,,,,,,,,,,,,,,,,,,,,Not Reported/ Can not calculate,,Not Reported/ Can not calculate,,Not Reported/ Can not calculate,Not Reported/ Can not calculate,9635.29862,3.98387,9635.29862,3.98387,,CNT,large,Not reported/Can not calculate,Not reported/Can not calculate
Aligned Multiwall CNTs,Not Reported/ Can not calculate,Not Reported/ Can not calculate,Not Reported/ Can not calculate,Not Reported/ Can not calculate,Not Reported/ Can not calculate,Not Reported/ Can not calculate,Not Reported/ Can not calculate,Not Reported/ Can not calculate,Not Reported/ Can not calculate,Not Reported/ Can not calculate,,No,746.52883,Not Reported/ Can not calculate,13.72233,Not Reported/ Can not calculate,Not Reported/ Can not calculate,6.10000,6.10000,20200512,,2010.0,Forest derived,Twisted,,,Unsorted,11.88777,Not Reported/ Can not calculate,Not Reported/ Can not calculate,Not Reported/ Can not calculate,Not Reported/ Can not calculate,Not Reported/ Can not calculate,Not Reported/ Can not calculate,Not Reported/ Can not calculate,Not Reported/ Can not calculate,,,2010 Double-Peak Mechanical Properties of Carbon- Nanotube Fibers,,,,2.8730465833,,1.1374279899,,,0.785329835,1.0751002873,,,,,,,,,,,,,,,,,,,,,,Not Reported/ Can not calculate,,Not Reported/ Can not calculate,,Not Reported/ Can not calculate,Not Reported/ Can not calculate,11887.76708,4.07510,11887.76708,4.0751,,CNT,large,Not reported/Can not calculate,Not reported/Can not calculate
Aligned Multiwall CNTs,Not Reported/ Can not calculate,Not Reported/ Can not calculate,Not Reported/ Can not calculate,Not Reported/ Can not calculate,Not Reported/ Can not calculate,Not Reported/ Can not calculate,Not Reported/ Can not calculate,Not Reported/ Can not calculate,Not Reported/ Can not calculate,Not Reported/ Can not calculate,,No,757.11548,Not Reported/ Can not calculate,14.44118,Not Reported/ Can not calculate,Not Reported/ Can not calculate,6.10000,6.10000,20200512,,2010.0,Forest derived,Twisted,,,Unsorted,13.94538,Not Reported/ Can not calculate,Not Reported/ Can not calculate,Not Reported/ Can not calculate,Not Reported/ Can not calculate,Not Reported/ Can not calculate,Not Reported/ Can not calculate,Not Reported/ Can not calculate,Not Reported/ Can not calculate,,,2010 Double-Peak Mechanical Properties of Carbon- Nanotube Fibers,,,,2.8791621268,,1.1596027828,,,0.785329835,1.1444303164,,,,,,,,,,,,,,,,,,,,,,Not Reported/ Can not calculate,,Not Reported/ Can not calculate,,Not Reported/ Can not calculate,Not Reported/ Can not calculate,13945.37883,4.14443,13945.37883,4.14443,,CNT,large,Not reported/Can not calculate,Not reported/Can not calculate
Aligned Multiwall CNTs,Not Reported/ Can not calculate,Not Reported/ Can not calculate,Not Reported/ Can not calculate,Not Reported/ Can not calculate,Not Reported/ Can not calculate,Not Reported/ Can not calculate,Not Reported/ Can not calculate,Not Reported/ Can not calculate,Not Reported/ Can not calculate,Not Reported/ Can not calculate,,No,885.13364,Not Reported/ Can not calculate,15.01063,Not Reported/ Can not calculate,Not Reported/ Can not calculate,5.70000,5.70000,20200512,,2010.0,Forest derived,Twisted,,,Unsorted,10.17874,Not Reported/ Can not calculate,Not Reported/ Can not calculate,Not Reported/ Can not calculate,Not Reported/ Can not calculate,Not Reported/ Can not calculate,Not Reported/ Can not calculate,Not Reported/ Can not calculate,Not Reported/ Can not calculate,,,2010 Double-Peak Mechanical Properties of Carbon- Nanotube Fibers,,,,2.9470088447,,1.1763988521,,,0.7558748557,1.0076941163,,,,,,,,,,,,,,,,,,,,,,Not Reported/ Can not calculate,,Not Reported/ Can not calculate,,Not Reported/ Can not calculate,Not Reported/ Can not calculate,10178.74223,4.00769,10178.74223,4.00769,,CNT,large,Not reported/Can not calculate,Not reported/Can not calculate
