Repository: MatthewChatham/bulmer-kaniyoor-elliott

File: data.csv (part 16 of 41)
Aligned Multiwall CNTs,0.02293,0.50108,0.04576,Not Reported/ Can not calculate,Not Reported/ Can not calculate,Not Reported/ Can not calculate,Not Reported/ Can not calculate,Not Reported/ Can not calculate,Not Reported/ Can not calculate,Not Reported/ Can not calculate,,No,Not Reported/ Can not calculate,Not Reported/ Can not calculate,Not Reported/ Can not calculate,Not Reported/ Can not calculate,Not Reported/ Can not calculate,10.00000,10.00000,20200507,Hawkings specific conductivity study,2011.0,Forest derived,Twsted,,,Unsorted,25.00000,Not Reported/ Can not calculate,Not Reported/ Can not calculate,Not Reported/ Can not calculate,Not Reported/ Can not calculate,Not Reported/ Can not calculate,Not Reported/ Can not calculate,Not Reported/ Can not calculate,Not Reported/ Can not calculate,,,2011 Electrical conductivity of pure carbon nanotube yarns,-1.6395763526,-0.3000903535,-1.3394859991,,,,,,1.0,1.3979400087,,,,,,,,,,,,,,,,,,,,,,Not Reported/ Can not calculate,,Not Reported/ Can not calculate,,Not Reported/ Can not calculate,Not Reported/ Can not calculate,25000.00000,4.39794,25000.00000,4.39794,,CNT,large,Not reported/Can not calculate,Not reported/Can not calculate
Aligned Multiwall CNTs,0.03491,0.79142,0.04412,Not Reported/ Can not calculate,Not Reported/ Can not calculate,Not Reported/ Can not calculate,Not Reported/ Can not calculate,Not Reported/ Can not calculate,Not Reported/ Can not calculate,Not Reported/ Can not calculate,,No,Not Reported/ Can not calculate,Not Reported/ Can not calculate,Not Reported/ Can not calculate,Not Reported/ Can not calculate,Not Reported/ Can not calculate,10.00000,10.00000,20200507,Hawkings specific conductivity study,2011.0,Forest derived,Twsted,,,Unsorted,25.00000,Not Reported/ Can not calculate,Not Reported/ Can not calculate,Not Reported/ Can not calculate,Not Reported/ Can not calculate,Not Reported/ Can not calculate,Not Reported/ Can not calculate,Not Reported/ Can not calculate,Not Reported/ Can not calculate,,,2011 Electrical conductivity of pure carbon nanotube yarns,-1.457002966,-0.1015946109,-1.3554083551,,,,,,1.0,1.3979400087,,,,,,,,,,,,,,,,,,,,,,Not Reported/ Can not calculate,,Not Reported/ Can not calculate,,Not Reported/ Can not calculate,Not Reported/ Can not calculate,25000.00000,4.39794,25000.00000,4.39794,,CNT,large,Not reported/Can not calculate,Not reported/Can not calculate
Aligned Multiwall CNTs,0.03724,0.80805,0.04609,Not Reported/ Can not calculate,Not Reported/ Can not calculate,Not Reported/ Can not calculate,Not Reported/ Can not calculate,Not Reported/ Can not calculate,Not Reported/ Can not calculate,Not Reported/ Can not calculate,,No,Not Reported/ Can not calculate,Not Reported/ Can not calculate,Not Reported/ Can not calculate,Not Reported/ Can not calculate,Not Reported/ Can not calculate,10.00000,10.00000,20200507,Hawkings specific conductivity study,2011.0,Forest derived,Twsted,,,Unsorted,25.00000,Not Reported/ Can not calculate,Not Reported/ Can not calculate,Not Reported/ Can not calculate,Not Reported/ Can not calculate,Not Reported/ Can not calculate,Not Reported/ Can not calculate,Not Reported/ Can not calculate,Not Reported/ Can not calculate,,,2011 Electrical conductivity of pure carbon nanotube yarns,-1.4289742424,-0.0925619971,-1.3364122453,,,,,,1.0,1.3979400087,,,,,,,,,,,,,,,,,,,,,,Not Reported/ Can not calculate,,Not Reported/ Can not calculate,,Not Reported/ Can not calculate,Not Reported/ Can not calculate,25000.00000,4.39794,25000.00000,4.39794,,CNT,large,Not reported/Can not calculate,Not reported/Can not calculate
Aligned Multiwall CNTs,0.03138,0.56903,0.05514,Not Reported/ Can not calculate,Not Reported/ Can not calculate,Not Reported/ Can not calculate,Not Reported/ Can not calculate,Not Reported/ Can not calculate,Not Reported/ Can not calculate,Not Reported/ Can not calculate,,No,Not Reported/ Can not calculate,Not Reported/ Can not calculate,Not Reported/ Can not calculate,Not Reported/ Can not calculate,Not Reported/ Can not calculate,10.00000,10.00000,20200507,Hawkings specific conductivity study,2011.0,Forest derived,Twsted,,,Unsorted,25.00000,Not Reported/ Can not calculate,Not Reported/ Can not calculate,Not Reported/ Can not calculate,Not Reported/ Can not calculate,Not Reported/ Can not calculate,Not Reported/ Can not calculate,Not Reported/ Can not calculate,Not Reported/ Can not calculate,,,2011 Electrical conductivity of pure carbon nanotube yarns,-1.5033566056,-0.2448619634,-1.2584946422,,,,,,1.0,1.3979400087,,,,,,,,,,,,,,,,,,,,,,Not Reported/ Can not calculate,,Not Reported/ Can not calculate,,Not Reported/ Can not calculate,Not Reported/ Can not calculate,25000.00000,4.39794,25000.00000,4.39794,,CNT,large,Not reported/Can not calculate,Not reported/Can not calculate
Aligned Multiwall CNTs,0.03017,0.71884,0.04197,Not Reported/ Can not calculate,Not Reported/ Can not calculate,Not Reported/ Can not calculate,Not Reported/ Can not calculate,Not Reported/ Can not calculate,Not Reported/ Can not calculate,Not Reported/ Can not calculate,,No,Not Reported/ Can not calculate,Not Reported/ Can not calculate,Not Reported/ Can not calculate,Not Reported/ Can not calculate,Not Reported/ Can not calculate,10.00000,10.00000,20200507,Hawkings specific conductivity study,2011.0,Forest derived,Twsted,,,Unsorted,25.00000,Not Reported/ Can not calculate,Not Reported/ Can not calculate,Not Reported/ Can not calculate,Not Reported/ Can not calculate,Not Reported/ Can not calculate,Not Reported/ Can not calculate,Not Reported/ Can not calculate,Not Reported/ Can not calculate,,,2011 Electrical conductivity of pure carbon nanotube yarns,-1.5203899449,-0.143367886,-1.3770220589,,,,,,1.0,1.3979400087,,,,,,,,,,,,,,,,,,,,,,Not Reported/ Can not calculate,,Not Reported/ Can not calculate,,Not Reported/ Can not calculate,Not Reported/ Can not calculate,25000.00000,4.39794,25000.00000,4.39794,,CNT,large,Not reported/Can not calculate,Not reported/Can not calculate
Aligned Multiwall CNTs,0.03448,0.84290,0.04091,Not Reported/ Can not calculate,Not Reported/ Can not calculate,Not Reported/ Can not calculate,Not Reported/ Can not calculate,Not Reported/ Can not calculate,Not Reported/ Can not calculate,Not Reported/ Can not calculate,,No,Not Reported/ Can not calculate,Not Reported/ Can not calculate,Not Reported/ Can not calculate,Not Reported/ Can not calculate,Not Reported/ Can not calculate,10.00000,10.00000,20200507,Hawkings specific conductivity study,2011.0,Forest derived,Twsted,,,Unsorted,25.00000,Not Reported/ Can not calculate,Not Reported/ Can not calculate,Not Reported/ Can not calculate,Not Reported/ Can not calculate,Not Reported/ Can not calculate,Not Reported/ Can not calculate,Not Reported/ Can not calculate,Not Reported/ Can not calculate,,,2011 Electrical conductivity of pure carbon nanotube yarns,-1.4623979979,-0.0742246124,-1.3881733855,,,,,,1.0,1.3979400087,,,,,,,,,,,,,,,,,,,,,,Not Reported/ Can not calculate,,Not Reported/ Can not calculate,,Not Reported/ Can not calculate,Not Reported/ Can not calculate,25000.00000,4.39794,25000.00000,4.39794,,CNT,large,Not reported/Can not calculate,Not reported/Can not calculate
Aligned Multiwall CNTs,0.03698,0.82942,0.04459,Not Reported/ Can not calculate,Not Reported/ Can not calculate,Not Reported/ Can not calculate,Not Reported/ Can not calculate,Not Reported/ Can not calculate,Not Reported/ Can not calculate,Not Reported/ Can not calculate,,No,Not Reported/ Can not calculate,Not Reported/ Can not calculate,Not Reported/ Can not calculate,Not Reported/ Can not calculate,Not Reported/ Can not calculate,10.00000,10.00000,20200507,Hawkings specific conductivity study,2011.0,Forest derived,Twsted,,,Unsorted,25.00000,Not Reported/ Can not calculate,Not Reported/ Can not calculate,Not Reported/ Can not calculate,Not Reported/ Can not calculate,Not Reported/ Can not calculate,Not Reported/ Can not calculate,Not Reported/ Can not calculate,Not Reported/ Can not calculate,,,2011 Electrical conductivity of pure carbon nanotube yarns,-1.432000697,-0.0812246089,-1.3507760882,,,,,,1.0,1.3979400087,,,,,,,,,,,,,,,,,,,,,,Not Reported/ Can not calculate,,Not Reported/ Can not calculate,,Not Reported/ Can not calculate,Not Reported/ Can not calculate,25000.00000,4.39794,25000.00000,4.39794,,CNT,large,Not reported/Can not calculate,Not reported/Can not calculate
Unaligned Few-wall CNTs,1.30000,Not Reported/ Can not calculate,Not Reported/ Can not calculate,Not Reported/ Can not calculate,Not Reported/ Can not calculate,Not Reported/ Can not calculate,Not Reported/ Can not calculate,Not Reported/ Can not calculate,64.10000,514,4.47415,Yes,Not Reported/ Can not calculate,Not Reported/ Can not calculate,Not Reported/ Can not calculate,Not Reported/ Can not calculate,Not Reported/ Can not calculate,1.5--2,1.72000,20200511,CSA Doped,2011.0,Buckypaper,CSA Doped,,,Unsorted ,Not Reported/ Can not calculate,Not Reported/ Can not calculate,Not Reported/ Can not calculate,Not Reported/ Can not calculate,Not Reported/ Can not calculate,Not Reported/ Can not calculate,Not Reported/ Can not calculate,Not Reported/ Can not calculate,Not Reported/ Can not calculate,,,2011 High conductivity transparent carbon nanotube films deposited from superacid,0.1139433523,,,,,,1.8068580295,0.6507105055,0.2355284469,,,,,,,,,,,,,,,,,,,,,,,Not Reported/ Can not calculate,,Not Reported/ Can not calculate,,Not Reported/ Can not calculate,Not Reported/ Can not calculate,,,1.72000,0.23553,,CNT,sub-micron,Not reported/Can not calculate,Not reported/Can not calculate
Aligned Few-wall CNTs,0.04000,Not Reported/ Can not calculate,Not Reported/ Can not calculate,Not Reported/ Can not calculate,Not Reported/ Can not calculate,Not Reported/ Can not calculate,Not Reported/ Can not calculate,Not Reported/ Can not calculate,5.55556,Not Reported/ Can not calculate,,No,75.00000,Not Reported/ Can not calculate,1.04000,3.00000,Not Reported/ Can not calculate,Not Reported/ Can not calculate,Not Reported/ Can not calculate,20200511,"2-3 wall Nanocomp before stretching, as is",2011.0,Floating Catalyst,As-is,,,Unsorted ,Not Reported/ Can not calculate,1578.60000,Not Reported/ Can not calculate,Not Reported/ Can not calculate,Not Reported/ Can not calculate,Not Reported/ Can not calculate,Not Reported/ Can not calculate,Not Reported/ Can not calculate,Not Reported/ Can not calculate,,,2011 Highly conductive carbon nanotube buckypapers with improved doping stability via conjugational cross-linking,-1.3979400087,,,1.8750612634,,0.0170333393,0.7447274949,,,,,,,,,,,,,,,,,,,,,,,,,Not Reported/ Can not calculate,,Not Reported/ Can not calculate,,Not Reported/ Can not calculate,Not Reported/ Can not calculate,,,Not Reported/ Can not calculate,,,CNT,Not reported/Can not calculate,Not reported/Can not calculate,Not reported/Can not calculate
Aligned Few-wall CNTs,0.16000,Not Reported/ Can not calculate,Not Reported/ Can not calculate,Not Reported/ Can not calculate,Not Reported/ Can not calculate,Not Reported/ Can not calculate,Not Reported/ Can not calculate,Not Reported/ Can not calculate,Not Reported/ Can not calculate,Not Reported/ Can not calculate,,Yes,Not Reported/ Can not calculate,Not Reported/ Can not calculate,Not Reported/ Can not calculate,Not Reported/ Can not calculate,Not Reported/ Can not calculate,Not Reported/ Can not calculate,Not Reported/ Can not calculate,20200511,"2-3 wall Nanocomp before stretching, acid",2011.0,Floating Catalyst,Acid Doped ,HNO3,0.04000,Unsorted ,Not Reported/ Can not calculate,Not Reported/ Can not calculate,Not Reported/ Can not calculate,Not Reported/ Can not calculate,Not Reported/ Can not calculate,Not Reported/ Can not calculate,Not Reported/ Can not calculate,Not Reported/ Can not calculate,Not Reported/ Can not calculate,,,2011 Highly conductive carbon nanotube buckypapers with improved doping stability via conjugational cross-linking,-0.7958800173,,,,,,,,,,,,,-1.3979400087,,,,,,,,,,,,,,,,,,Not Reported/ Can not calculate,,Not Reported/ Can not calculate,,Not Reported/ Can not calculate,Not Reported/ Can not calculate,,,Not Reported/ Can not calculate,,,CNT,Not reported/Can not calculate,Not reported/Can not calculate,Not reported/Can not calculate
Aligned Few-wall CNTs,0.23800,Not Reported/ Can not calculate,Not Reported/ Can not calculate,Not Reported/ Can not calculate,Not Reported/ Can not calculate,Not Reported/ Can not calculate,Not Reported/ Can not calculate,Not Reported/ Can not calculate,1.17647,Not Reported/ Can not calculate,,Yes,150.00000,Not Reported/ Can not calculate,10.18000,35.70000,Not Reported/ Can not calculate,Not Reported/ Can not calculate,Not Reported/ Can not calculate,20200511,"2-3 wall Nanocomp before stretching, cross linked",2011.0,Floating Catalyst,Cross linked,,,Unsorted ,Not Reported/ Can not calculate,1594.10000,Not Reported/ Can not calculate,Not Reported/ Can not calculate,Not Reported/ Can not calculate,Not Reported/ Can not calculate,Not Reported/ Can not calculate,Not Reported/ Can not calculate,Not Reported/ Can not calculate,,,2011 Highly conductive carbon nanotube buckypapers with improved doping stability via conjugational cross-linking,-0.6234230429,,,2.1760912591,,1.007747778,0.0705810743,,,,,,,,,,,,,,,,,,,,,,,,,Not Reported/ Can not calculate,,Not Reported/ Can not calculate,,Not Reported/ Can not calculate,Not Reported/ Can not calculate,,,Not Reported/ Can not calculate,,,CNT,Not reported/Can not calculate,Not reported/Can not calculate,Not reported/Can not calculate
Aligned Few-wall CNTs,0.06000,Not Reported/ Can not calculate,Not Reported/ Can not calculate,Not Reported/ Can not calculate,Not Reported/ Can not calculate,Not Reported/ Can not calculate,Not Reported/ Can not calculate,Not Reported/ Can not calculate,5.55556,Not Reported/ Can not calculate,,No,110.00000,Not Reported/ Can not calculate,1.91000,6.60000,Not Reported/ Can not calculate,Not Reported/ Can not calculate,Not Reported/ Can not calculate,20200511,"2-3 wall Nanocomp after stretching, as is",2011.0,Floating Catalyst,Stretched then As-is,,,Unsorted ,Not Reported/ Can not calculate,1578.60000,Not Reported/ Can not calculate,Not Reported/ Can not calculate,Not Reported/ Can not calculate,Not Reported/ Can not calculate,Not Reported/ Can not calculate,Not Reported/ Can not calculate,Not Reported/ Can not calculate,,,2011 Highly conductive carbon nanotube buckypapers with improved doping stability via conjugational cross-linking,-1.2218487496,,,2.0413926852,,0.2810333672,0.7447274949,,,,,,,,,,,,,,,,,,,,,,,,,Not Reported/ Can not calculate,,Not Reported/ Can not calculate,,Not Reported/ Can not calculate,Not Reported/ Can not calculate,,,Not Reported/ Can not calculate,,,CNT,Not reported/Can not calculate,Not reported/Can not calculate,Not reported/Can not calculate
Aligned Few-wall CNTs,0.24000,Not Reported/ Can not calculate,Not Reported/ Can not calculate,Not Reported/ Can not calculate,Not Reported/ Can not calculate,Not Reported/ Can not calculate,Not Reported/ Can not calculate,Not Reported/ Can not calculate,Not Reported/ Can not calculate,Not Reported/ Can not calculate,,Yes,Not Reported/ Can not calculate,Not Reported/ Can not calculate,Not Reported/ Can not calculate,Not Reported/ Can not calculate,Not Reported/ Can not calculate,Not Reported/ Can not calculate,Not Reported/ Can not calculate,20200511,"2-3 wall Nanocomp after stretching, acid",2011.0,Floating Catalyst,Stretched then Acid Doped ,HNO3,0.06000,Unsorted ,Not Reported/ Can not calculate,Not Reported/ Can not calculate,Not Reported/ Can not calculate,Not Reported/ Can not calculate,Not Reported/ Can not calculate,Not Reported/ Can not calculate,Not Reported/ Can not calculate,Not Reported/ Can not calculate,Not Reported/ Can not calculate,,,2011 Highly conductive carbon nanotube buckypapers with improved doping stability via conjugational cross-linking,-0.6197887583,,,,,,,,,,,,,-1.2218487496,,,,,,,,,,,,,,,,,,Not Reported/ Can not calculate,,Not Reported/ Can not calculate,,Not Reported/ Can not calculate,Not Reported/ Can not calculate,,,Not Reported/ Can not calculate,,,CNT,Not reported/Can not calculate,Not reported/Can not calculate,Not reported/Can not calculate
Aligned Few-wall CNTs,0.62000,Not Reported/ Can not calculate,Not Reported/ Can not calculate,Not Reported/ Can not calculate,Not Reported/ Can not calculate,Not Reported/ Can not calculate,Not Reported/ Can not calculate,Not Reported/ Can not calculate,1.17647,Not Reported/ Can not calculate,,Yes,220.00000,Not Reported/ Can not calculate,8.80000,136.40000,Not Reported/ Can not calculate,Not Reported/ Can not calculate,Not Reported/ Can not calculate,20200511,"2-3 wall Nanocomp after stretching, cross linked",2011.0,Floating Catalyst,Stretched then Cross linked,,,Unsorted ,Not Reported/ Can not calculate,1594.10000,Not Reported/ Can not calculate,Not Reported/ Can not calculate,Not Reported/ Can not calculate,Not Reported/ Can not calculate,Not Reported/ Can not calculate,Not Reported/ Can not calculate,Not Reported/ Can not calculate,,,2011 Highly conductive carbon nanotube buckypapers with improved doping stability via conjugational cross-linking,-0.2076083105,,,2.3424226808,,0.9444826722,0.0705810743,,,,,,,,,,,,,,,,,,,,,,,,,Not Reported/ Can not calculate,,Not Reported/ Can not calculate,,Not Reported/ Can not calculate,Not Reported/ Can not calculate,,,Not Reported/ Can not calculate,,,CNT,Not reported/Can not calculate,Not reported/Can not calculate,Not reported/Can not calculate
Unaligned Few-wall CNTs,0.01500,Not Reported/ Can not calculate,Not Reported/ Can not calculate,Not Reported/ Can not calculate,Not Reported/ Can not calculate,Not Reported/ Can not calculate,Not Reported/ Can not calculate,Not Reported/ Can not calculate,Not Reported/ Can not calculate,Not Reported/ Can not calculate,,No,16.25000,Not Reported/ Can not calculate,2.02000,0.24375,Not Reported/ Can not calculate,Not Reported/ Can not calculate,Not Reported/ Can not calculate,20200511,SWCNT buckypaper as is,2011.0,Buckypaper,As-is,,,Unsorted ,Not Reported/ Can not calculate,1595.70000,Not Reported/ Can not calculate,Not Reported/ Can not calculate,Not Reported/ Can not calculate,Not Reported/ Can not calculate,Not Reported/ Can not calculate,Not Reported/ Can not calculate,Not Reported/ Can not calculate,,,2011 Highly conductive carbon nanotube buckypapers with improved doping stability via conjugational cross-linking,-1.8239087409,,,1.2108533653,,0.3053513694,,,,,,,,,,,,,,,,,,,,,,,,,,Not Reported/ Can not calculate,,Not Reported/ Can not calculate,,Not Reported/ Can not calculate,Not Reported/ Can not calculate,,,Not Reported/ Can not calculate,,,CNT,Not reported/Can not calculate,Not reported/Can not calculate,Not reported/Can not calculate
Unaligned Few-wall CNTs,0.03300,Not Reported/ Can not calculate,Not Reported/ Can not calculate,Not Reported/ Can not calculate,Not Reported/ Can not calculate,Not Reported/ Can not calculate,Not Reported/ Can not calculate,Not Reported/ Can not calculate,Not Reported/ Can not calculate,Not Reported/ Can not calculate,,Yes,Not Reported/ Can not calculate,Not Reported/ Can not calculate,Not Reported/ Can not calculate,Not Reported/ Can not calculate,Not Reported/ Can not calculate,Not Reported/ Can not calculate,Not Reported/ Can not calculate,20200511,SWCNT buckypaper acid,2011.0,Buckypaper,Acid Doped ,HNO3,0.01500,Unsorted ,Not Reported/ Can not calculate,Not Reported/ Can not calculate,Not Reported/ Can not calculate,Not Reported/ Can not calculate,Not Reported/ Can not calculate,Not Reported/ Can not calculate,Not Reported/ Can not calculate,Not Reported/ Can not calculate,Not Reported/ Can not calculate,,,2011 Highly conductive carbon nanotube buckypapers with improved doping stability via conjugational cross-linking,-1.4814860601,,,,,,,,,,,,,-1.8239087409,,,,,,,,,,,,,,,,,,Not Reported/ Can not calculate,,Not Reported/ Can not calculate,,Not Reported/ Can not calculate,Not Reported/ Can not calculate,,,Not Reported/ Can not calculate,,,CNT,Not reported/Can not calculate,Not reported/Can not calculate,Not reported/Can not calculate
Unaligned Few-wall CNTs,0.05500,Not Reported/ Can not calculate,Not Reported/ Can not calculate,Not Reported/ Can not calculate,Not Reported/ Can not calculate,Not Reported/ Can not calculate,Not Reported/ Can not calculate,Not Reported/ Can not calculate,Not Reported/ Can not calculate,Not Reported/ Can not calculate,,Yes,65.00000,Not Reported/ Can not calculate,8.60000,3.57500,Not Reported/ Can not calculate,Not Reported/ Can not calculate,Not Reported/ Can not calculate,20200511,SWCNT buckypaper cross linked ,2011.0,Buckypaper,Cross linked,,,Unsorted ,Not Reported/ Can not calculate,1597.70000,Not Reported/ Can not calculate,Not Reported/ Can not calculate,Not Reported/ Can not calculate,Not Reported/ Can not calculate,Not Reported/ Can not calculate,Not Reported/ Can not calculate,Not Reported/ Can not calculate,,,2011 Highly conductive carbon nanotube buckypapers with improved doping stability via conjugational cross-linking,-1.2596373105,,,1.8129133566,,0.9344984512,,,,,,,,,,,,,,,,,,,,,,,,,,Not Reported/ Can not calculate,,Not Reported/ Can not calculate,,Not Reported/ Can not calculate,Not Reported/ Can not calculate,,,Not Reported/ Can not calculate,,,CNT,Not reported/Can not calculate,Not reported/Can not calculate,Not reported/Can not calculate
Aligned Few-wall CNTs,6.60000,0.33000,19.6 Value in question because of scale procedure,Not Reported/ Can not calculate,4.94,Raman G peak anisotropy,Not Reported/ Can not calculate,Not Reported/ Can not calculate,Not Reported/ Can not calculate,632,,Yes,640.00000,1.90000,6.73000,4224.00000,Value in question ,2--3,2.50000,20200508,Doped Floating Cat Doulewall,2011.0,Floating Catalyst,Acid Processed Iodine Doped,I2,2.00000,Unsorted,5.67000,1584.40000,Not Reported/ Can not calculate,80.55600,33.79427,Not Reported/ Can not calculate,Not Reported/ Can not calculate,31.46352,39.33444,,,2011 Iodine doped carbon nanotube cables exceeding specific electrical conductivity of metals,0.8195439355,-0.4814860601,,2.806179974,0.278753601,0.8280150642,,,0.3979400087,0.7535830589,,,,0.3010299957,,,,,,,,,,,,,,,,,,Not Reported/ Can not calculate,,Not Reported/ Can not calculate,,Not Reported/ Can not calculate,Not Reported/ Can not calculate,5670.00000,3.75358,5670.00000,3.75358,,CNT,large,Not reported/Can not calculate,Not reported/Can not calculate
Aligned Few-wall CNTs,2.00000,0.28000,7.14285714285714   Value in question because of scale procedure,Not Reported/ Can not calculate,1.69,Raman G peak anisotropy,Not Reported/ Can not calculate,Not Reported/ Can not calculate,128.00000,632,20.42106,Yes,320.00000,1.10000,2.10000,640.00000,Value in question,2--3,2.50000,20200508,"Pristine Floating Cat doublewall Still processed with dulfuric acid, considered doped",2011.0,Floating Catalyst,Acid Processed ,,,Unsorted,5.51000,1584.40000,Not Reported/ Can not calculate,Not Reported/ Can not calculate,Not Reported/ Can not calculate,Not Reported/ Can not calculate,Not Reported/ Can not calculate,Not Reported/ Can not calculate,Not Reported/ Can not calculate,,,2011 Iodine doped carbon nanotube cables exceeding specific electrical conductivity of metals,0.3010299957,-0.5528419687,,2.5051499783,0.0413926852,0.3222192947,2.1072099696,1.3100782828,0.3979400087,0.7411515989,,,,,,,,,,,,,,,,,,,,,,Not Reported/ Can not calculate,,Not Reported/ Can not calculate,,Not Reported/ Can not calculate,Not Reported/ Can not calculate,5510.00000,3.74115,5510.00000,3.74115,,CNT,large,Not reported/Can not calculate,Not reported/Can not calculate
Aligned Few-wall CNTs,4.10000,0.33000,12.4 Value in question because of scale procedure,Not Reported/ Can not calculate,Not Reported/ Can not calculate,Raman G peak anisotropy,Not Reported/ Can not calculate,Not Reported/ Can not calculate,Not Reported/ Can not calculate,632,,Yes,Not Reported/ Can not calculate,Not Reported/ Can not calculate,Not Reported/ Can not calculate,,,2--3,2.50000,20200630,Doped Floating Cat Doulewall,2011.0,Floating Catalyst,Acid Processed Iodine Doped,I2,2.00000,Unsorted,4.22000,1584.40000,Not Reported/ Can not calculate,Not Reported/ Can not calculate,Not Reported/ Can not calculate,Not Reported/ Can not calculate,Not Reported/ Can not calculate,Not Reported/ Can not calculate,Not Reported/ Can not calculate,,,2011 Iodine doped carbon nanotube cables exceeding specific electrical conductivity of metals,0.6127838567,-0.4814860601,,,,,,,0.3979400087,0.625312451,,,,0.3010299957,Two-probe,Air,Suspended,22.50000,1620000000.00000,4909.09091,Not Reported/ Can not calculate,Not Reported/ Can not calculate,Not Reported/ Can not calculate,Not Reported/ Can not calculate,Not Reported/ Can not calculate,Not Reported/ Can not calculate,Not Reported/ Can not calculate,Not Reported/ Can not calculate,Not Reported/ Can not calculate,Not Reported/ Can not calculate,6500.00000,Not Reported/ Can not calculate,,no,,9.20952,,4220.00000,3.62531,4220.00000,3.62531,,CNT,large,Not reported/Can not calculate,Not reported/Can not calculate
Unaligned multiwall CNTs,0.00060,Not Reported/ Can not calculate,Not Reported/ Can not calculate,Not Reported/ Can not calculate,Not Reported/ Can not calculate,Not Reported/ Can not calculate,Not Reported/ Can not calculate,Not Reported/ Can not calculate,Not Reported/ Can not calculate,Not Reported/ Can not calculate,,No,Not Reported/ Can not calculate,Not Reported/ Can not calculate,Not Reported/ Can not calculate,Not Reported/ Can not calculate,Not Reported/ Can not calculate,50--80,65.00000,20200511,,2011.0,Buckypaper,As-is,,,Unsorted ,Not Reported/ Can not calculate,Not Reported/ Can not calculate,Not Reported/ Can not calculate,Not Reported/ Can not calculate,1.85226,1.77245,1.67743,1.43325,0.99905,0.56366,0.59558,2011 Probing the inter-tube transport in aligned and random multiwall carbon nanotubes,-3.2230963427,,,,,,,,1.8129133566,,,-0.2489859764,-0.2250584449,,,,,,,,,,,,,,,,,,,Not Reported/ Can not calculate,,Not Reported/ Can not calculate,,Not Reported/ Can not calculate,Not Reported/ Can not calculate,,,65.00000,1.81291,,CNT,sub-micron,Not reported/Can not calculate,Not reported/Can not calculate
Aligned Multiwall CNTs,0.00207,Not Reported/ Can not calculate,Not Reported/ Can not calculate,Not Reported/ Can not calculate,Not Reported/ Can not calculate,Not Reported/ Can not calculate,Not Reported/ Can not calculate,Not Reported/ Can not calculate,Not Reported/ Can not calculate,Not Reported/ Can not calculate,,No,Not Reported/ Can not calculate,Not Reported/ Can not calculate,Not Reported/ Can not calculate,Not Reported/ Can not calculate,Not Reported/ Can not calculate,50--80,65.00000,20200511,,2011.0,Floating Catalyst ,As-is,,,Unsorted ,Not Reported/ Can not calculate,Not Reported/ Can not calculate,Not Reported/ Can not calculate,Not Reported/ Can not calculate,1.80665,1.61853,1.55392,1.30594,0.99905,0.61726,0.64292,2011 Probing the inter-tube transport in aligned and random multiwall carbon nanotubes,-2.6850795444,,,,,,,,1.8129133566,,,-0.2095328609,-0.1918412714,,,,,,,,,,,,,,,,,,,Not Reported/ Can not calculate,,Not Reported/ Can not calculate,,Not Reported/ Can not calculate,Not Reported/ Can not calculate,,,65.00000,1.81291,,CNT,sub-micron,Not reported/Can not calculate,Not reported/Can not calculate
Individual Multiwall CNTs,0.16000,2.10000,0.07619,Not Reported/ Can not calculate,Not Reported/ Can not calculate,Not Reported/ Can not calculate,Not Reported/ Can not calculate,Not Reported/ Can not calculate,0.88000,Not Reported/ Can not calculate,,No,Not Reported/ Can not calculate,Not Reported/ Can not calculate,Not Reported/ Can not calculate,Not Reported/ Can not calculate,Not Reported/ Can not calculate,33.25000,33.25000,20200609,,2011.0,Chemical Vapor Deposition,As-is,Not Reported/ Can not calculate,Not Reported/ Can not calculate,Unsorted,Not Reported/ Can not calculate,1567.00000,Not Reported/ Can not calculate,Not Reported/ Can not calculate,Not Reported/ Can not calculate,Not Reported/ Can not calculate,Not Reported/ Can not calculate,Not Reported/ Can not calculate,21400.00000,,,2011_Healing of broken multiwalled carbon nanotubes using very low energy electrons in SEM: A route toward complete recovery,-0.7958800173,0.3222192947,-1.1180993121,,,,-0.0555173278,,1.5217916496,,,,,,Two-probe,Air,Si/SiO2,0.14000,161233341636.42700,76777.78173,Not Reported/ Can not calculate,Not Reported/ Can not calculate,Not Reported/ Can not calculate,Not Reported/ Can not calculate,Not Reported/ Can not calculate,Not Reported/ Can not calculate,Not Reported/ Can not calculate,Not Reported/ Can not calculate,Not Reported/ Can not calculate,Not Reported/ Can not calculate,Not Reported/ Can not calculate,3.00000,,yes,,11.20745,,,,33.25000,1.52179,,CNT,sub-micron,0.48,sub-mm
GIC,3.00000,Not Reported/ Can not calculate,Not Reported/ Can not calculate,Not Reported/ Can not calculate,Not Reported/ Can not calculate,Not Reported/ Can not calculate,Not Reported/ Can not calculate,Not Reported/ Can not calculate,Not Reported/ Can not calculate,Not Reported/ Can not calculate,,Yes,Not Reported/ Can not calculate,Not Reported/ Can not calculate,Not Reported/ Can not calculate,Not Reported/ Can not calculate,Not Reported/ Can not calculate,Not Reported/ Can not calculate,Not Reported/ Can not calculate,20200518,"Alkali metal, long term air exposed",2012.0,Graphite sheets,Not Reported/ Can not calculate,K,0.45000,Not Reported/ Can not calculate,Not Reported/ Can not calculate,Not Reported/ Can not calculate,Not Reported/ Can not calculate,Not Reported/ Can not calculate,Not Reported/ Can not calculate,Not Reported/ Can not calculate,Not Reported/ Can not calculate,Not Reported/ Can not calculate,Not Reported/ Can not calculate,,,2012 Alkali-metal-graphite intercalation compounds prepared from flexible graphite sheets exhibiting high air stability and electrical conductivity ,0.4771212547,,,,,,,,,,,,,-0.3467874862,,,,,,,,,,,,,,,,,,Not Reported/ Can not calculate,,Not Reported/ Can not calculate,,Not Reported/ Can not calculate,Not Reported/ Can not calculate,,,Not Reported/ Can not calculate,,,Other Carbon,Not reported/Can not calculate,Not reported/Can not calculate,Not reported/Can not calculate
GIC,5.00000,Not Reported/ Can not calculate,Not Reported/ Can not calculate,Not Reported/ Can not calculate,Not Reported/ Can not calculate,Not Reported/ Can not calculate,Not Reported/ Can not calculate,Not Reported/ Can not calculate,Not Reported/ Can not calculate,Not Reported/ Can not calculate,,Yes,Not Reported/ Can not calculate,Not Reported/ Can not calculate,Not Reported/ Can not calculate,Not Reported/ Can not calculate,Not Reported/ Can not calculate,Not Reported/ Can not calculate,Not Reported/ Can not calculate,20200518,"Alkali metal, long term air exposed",2012.0,Graphite sheets,Not Reported/ Can not calculate,Cs,0.45000,Not Reported/ Can not calculate,Not Reported/ Can not calculate,Not Reported/ Can not calculate,Not Reported/ Can not calculate,Not Reported/ Can not calculate,Not Reported/ Can not calculate,Not Reported/ Can not calculate,Not Reported/ Can not calculate,Not Reported/ Can not calculate,Not Reported/ Can not calculate,,,2012 Alkali-metal-graphite intercalation compounds prepared from flexible graphite sheets exhibiting high air stability and electrical conductivity ,0.6989700043,,,,,,,,,,,,,-0.3467874862,,,,,,,,,,,,,,,,,,Not Reported/ Can not calculate,,Not Reported/ Can not calculate,,Not Reported/ Can not calculate,Not Reported/ Can not calculate,,,Not Reported/ Can not calculate,,,Other Carbon,Not reported/Can not calculate,Not reported/Can not calculate,Not reported/Can not calculate
Aligned Few-wall CNTs,0.04600,0.86000,0.05349,Not Reported/ Can not calculate,Not Reported/ Can not calculate,Not Reported/ Can not calculate,Not Reported/ Can not calculate,Not Reported/ Can not calculate,Not Reported/ Can not calculate,Not Reported/ Can not calculate,,No,1050.00000,1.22093,Not Reported/ Can not calculate,48.30000,0.06531,6.00000,6.00000,20200508,2-3 walls ,2012.0,Forest derived,,,,Unsorted,10.00000,1581.50000,Not Reported/ Can not calculate,Not Reported/ Can not calculate,Not Reported/ Can not calculate,Not Reported/ Can not calculate,Not Reported/ Can not calculate,Not Reported/ Can not calculate,Not Reported/ Can not calculate,,,2012 Carbon nanotube ﬁbers for electrochemical applications: effect of enhanced interfaces by an acid treatment ,-1.3372421683,-0.0655015488,-1.2717406196,3.0211892991,0.0866908478,,,,0.7781512504,1.0,,,,,,,,,,,,,,,,,,,,,,Not Reported/ Can not calculate,,Not Reported/ Can not calculate,,Not Reported/ Can not calculate,Not Reported/ Can not calculate,10000.00000,4.00000,10000.00000,4.0,,CNT,large,Not reported/Can not calculate,Not reported/Can not calculate
Aligned Few-wall CNTs,0.10500,,,Not Reported/ Can not calculate,Not Reported/ Can not calculate,Not Reported/ Can not calculate,Not Reported/ Can not calculate,Not Reported/ Can not calculate,Not Reported/ Can not calculate,Not Reported/ Can not calculate,,Yes,1520.00000,Not Reported/ Can not calculate,Not Reported/ Can not calculate,159.60000,Not Reported/ Can not calculate,6.00000,6.00000,20200508,2-3 walls ,2012.0,Forest derived,Doped,HNO3,0.04600,Unsorted,9.00000,1583.40000,Not Reported/ Can not calculate,Not Reported/ Can not calculate,Not Reported/ Can not calculate,Not Reported/ Can not calculate,Not Reported/ Can not calculate,Not Reported/ Can not calculate,Not Reported/ Can not calculate,,,2012 Carbon nanotube ﬁbers for electrochemical applications: effect of enhanced interfaces by an acid treatment ,-0.9788107009,,,3.1818435879,,,,,0.7781512504,0.9542425094,,,,-1.3372421683,,,,,,,,,,,,,,,,,,Not Reported/ Can not calculate,,Not Reported/ Can not calculate,,Not Reported/ Can not calculate,Not Reported/ Can not calculate,9000.00000,3.95424,9000.00000,3.95424,,CNT,large,Not reported/Can not calculate,Not reported/Can not calculate
Unaligned Few-wall CNTs,0.01715,Not Reported/ Can not calculate,Not Reported/ Can not calculate,Not Reported/ Can not calculate,Not Reported/ Can not calculate,Not Reported/ Can not calculate,Not Reported/ Can not calculate,Not Reported/ Can not calculate,Not Reported/ Can not calculate,Not Reported/ Can not calculate,,No,Not Reported/ Can not calculate,Not Reported/ Can not calculate,Not Reported/ Can not calculate,Not Reported/ Can not calculate,Not Reported/ Can not calculate,0.8--2,1.40000,20200511,"NMP, then vacuum baked",2012.0,Buckypaper,Vacuum baked,,,Unsorted ,Not Reported/ Can not calculate,1590.60000,Not Reported/ Can not calculate,Not Reported/ Can not calculate,Not Reported/ Can not calculate,Not Reported/ Can not calculate,Not Reported/ Can not calculate,Not Reported/ Can not calculate,Not Reported/ Can not calculate,,,2012 Dramatic electrical conductivity improvement of carbon nanotube networks by simultaneous de-bundling and hole-doping with chlorosulfonic acid,-1.7656345943,,,,,,,,0.1461280357,,,,,,,,,,,,,,,,,,,,,,,Not Reported/ Can not calculate,,Not Reported/ Can not calculate,,Not Reported/ Can not calculate,Not Reported/ Can not calculate,,,1.40000,0.14613,,CNT,sub-micron,Not reported/Can not calculate,Not reported/Can not calculate
Unaligned Few-wall CNTs,0.01464,Not Reported/ Can not calculate,Not Reported/ Can not calculate,Not Reported/ Can not calculate,Not Reported/ Can not calculate,Not Reported/ Can not calculate,Not Reported/ Can not calculate,Not Reported/ Can not calculate,Not Reported/ Can not calculate,Not Reported/ Can not calculate,,No,Not Reported/ Can not calculate,Not Reported/ Can not calculate,Not Reported/ Can not calculate,Not Reported/ Can not calculate,Not Reported/ Can not calculate,1.00000,1.00000,20200511,"NMP, then vacuum baked",2012.0,Buckypaper,Vacuum baked,,,Unsorted ,Not Reported/ Can not calculate,1591.50000,Not Reported/ Can not calculate,Not Reported/ Can not calculate,Not Reported/ Can not calculate,Not Reported/ Can not calculate,Not Reported/ Can not calculate,Not Reported/ Can not calculate,Not Reported/ Can not calculate,,,2012 Dramatic electrical conductivity improvement of carbon nanotube networks by simultaneous de-bundling and hole-doping with chlorosulfonic acid,-1.8343402798,,,,,,,,0.0,,,,,,,,,,,,,,,,,,,,,,,Not Reported/ Can not calculate,,Not Reported/ Can not calculate,,Not Reported/ Can not calculate,Not Reported/ Can not calculate,,,1.00000,0.0,,CNT,sub-micron,Not reported/Can not calculate,Not reported/Can not calculate
Unaligned Few-wall CNTs,0.04310,Not Reported/ Can not calculate,Not Reported/ Can not calculate,Not Reported/ Can not calculate,Not Reported/ Can not calculate,Not Reported/ Can not calculate,Not Reported/ Can not calculate,Not Reported/ Can not calculate,Not Reported/ Can not calculate,Not Reported/ Can not calculate,,No,Not Reported/ Can not calculate,Not Reported/ Can not calculate,Not Reported/ Can not calculate,Not Reported/ Can not calculate,Not Reported/ Can not calculate,4--5,4.50000,20200511,"NMP, then vacuum baked",2012.0,Buckypaper,Vacuum baked,,,Unsorted ,Not Reported/ Can not calculate,1591.60000,Not Reported/ Can not calculate,Not Reported/ Can not calculate,Not Reported/ Can not calculate,Not Reported/ Can not calculate,Not Reported/ Can not calculate,Not Reported/ Can not calculate,Not Reported/ Can not calculate,,,2012 Dramatic electrical conductivity improvement of carbon nanotube networks by simultaneous de-bundling and hole-doping with chlorosulfonic acid,-1.3655630375,,,,,,,,0.6532125138,,,,,,,,,,,,,,,,,,,,,,,Not Reported/ Can not calculate,,Not Reported/ Can not calculate,,Not Reported/ Can not calculate,Not Reported/ Can not calculate,,,4.50000,0.65321,,CNT,sub-micron,Not reported/Can not calculate,Not reported/Can not calculate
Unaligned Few-wall CNTs,0.14686,Not Reported/ Can not calculate,Not Reported/ Can not calculate,Not Reported/ Can not calculate,Not Reported/ Can not calculate,Not Reported/ Can not calculate,Not Reported/ Can not calculate,Not Reported/ Can not calculate,Not Reported/ Can not calculate,Not Reported/ Can not calculate,,No,Not Reported/ Can not calculate,Not Reported/ Can not calculate,Not Reported/ Can not calculate,Not Reported/ Can not calculate,Not Reported/ Can not calculate,1.5--3,2.25000,20200511,"NMP, then vacuum baked",2012.0,Buckypaper,Vacuum baked,,,Unsorted ,Not Reported/ Can not calculate,1587.00000,Not Reported/ Can not calculate,Not Reported/ Can not calculate,Not Reported/ Can not calculate,Not Reported/ Can not calculate,Not Reported/ Can not calculate,Not Reported/ Can not calculate,Not Reported/ Can not calculate,,,2012 Dramatic electrical conductivity improvement of carbon nanotube networks by simultaneous de-bundling and hole-doping with chlorosulfonic acid,-0.8330935189,,,,,,,,0.3521825181,,,,,,,,,,,,,,,,,,,,,,,Not Reported/ Can not calculate,,Not Reported/ Can not calculate,,Not Reported/ Can not calculate,Not Reported/ Can not calculate,,,2.25000,0.35218,,CNT,sub-micron,Not reported/Can not calculate,Not reported/Can not calculate
