Repository: MatthewChatham/bulmer-kaniyoor-elliott

File: data.csv (part 19 of 41)
Unaligned Few-wall CNTs,0.07802,Not Reported/ Can not calculate,Not Reported/ Can not calculate,Not Reported/ Can not calculate,Not Reported/ Can not calculate,Not Reported/ Can not calculate,Not Reported/ Can not calculate,Not Reported/ Can not calculate,1.01843,632.57,0.16307,No,Not Reported/ Can not calculate,Not Reported/ Can not calculate,Not Reported/ Can not calculate,Not Reported/ Can not calculate,Not Reported/ Can not calculate,Not Reported/ Can not calculate,Not Reported/ Can not calculate,20200524,"NanoInegris material, films were between 80 to 100 nm, took 100 nm in all cases to calculate conductivity",2012.0,Buckypaper,Irradiated,,,Metallic,Not Reported/ Can not calculate,,Not Reported/ Can not calculate,Not Reported/ Can not calculate,Not Reported/ Can not calculate,Not Reported/ Can not calculate,Not Reported/ Can not calculate,Not Reported/ Can not calculate,Not Reported/ Can not calculate,,,2012_Ion irradiation of electronic-type-separated single wall carbon nanotubes A model for radiation effects in nanostructured carbon,-1.1078147749,,,,,,0.0079313342,-0.7876343002,,,,,,,,,,,,,,,,,,,,,,,,Not Reported/ Can not calculate,,Not Reported/ Can not calculate,,Not Reported/ Can not calculate,Not Reported/ Can not calculate,,,Not Reported/ Can not calculate,,,CNT,Not reported/Can not calculate,Not reported/Can not calculate,Not reported/Can not calculate
Unaligned Few-wall CNTs,0.06232,Not Reported/ Can not calculate,Not Reported/ Can not calculate,Not Reported/ Can not calculate,Not Reported/ Can not calculate,Not Reported/ Can not calculate,Not Reported/ Can not calculate,Not Reported/ Can not calculate,0.91078,632.57,0.14583,No,Not Reported/ Can not calculate,Not Reported/ Can not calculate,Not Reported/ Can not calculate,Not Reported/ Can not calculate,Not Reported/ Can not calculate,Not Reported/ Can not calculate,Not Reported/ Can not calculate,20200524,"NanoInegris material, films were between 80 to 100 nm, took 100 nm in all cases to calculate conductivity",2012.0,Buckypaper,Irradiated,,,Metallic,Not Reported/ Can not calculate,,Not Reported/ Can not calculate,Not Reported/ Can not calculate,Not Reported/ Can not calculate,Not Reported/ Can not calculate,Not Reported/ Can not calculate,Not Reported/ Can not calculate,Not Reported/ Can not calculate,,,2012_Ion irradiation of electronic-type-separated single wall carbon nanotubes A model for radiation effects in nanostructured carbon,-1.2053757505,,,,,,-0.0405862186,-0.836151853,,,,,,,,,,,,,,,,,,,,,,,,Not Reported/ Can not calculate,,Not Reported/ Can not calculate,,Not Reported/ Can not calculate,Not Reported/ Can not calculate,,,Not Reported/ Can not calculate,,,CNT,Not reported/Can not calculate,Not reported/Can not calculate,Not reported/Can not calculate
Unaligned Few-wall CNTs,0.05084,Not Reported/ Can not calculate,Not Reported/ Can not calculate,Not Reported/ Can not calculate,Not Reported/ Can not calculate,Not Reported/ Can not calculate,Not Reported/ Can not calculate,Not Reported/ Can not calculate,0.83628,632.57,0.13390,No,Not Reported/ Can not calculate,Not Reported/ Can not calculate,Not Reported/ Can not calculate,Not Reported/ Can not calculate,Not Reported/ Can not calculate,Not Reported/ Can not calculate,Not Reported/ Can not calculate,20200524,"NanoInegris material, films were between 80 to 100 nm, took 100 nm in all cases to calculate conductivity",2012.0,Buckypaper,Irradiated,,,Metallic,Not Reported/ Can not calculate,,Not Reported/ Can not calculate,Not Reported/ Can not calculate,Not Reported/ Can not calculate,Not Reported/ Can not calculate,Not Reported/ Can not calculate,Not Reported/ Can not calculate,Not Reported/ Can not calculate,,,2012_Ion irradiation of electronic-type-separated single wall carbon nanotubes A model for radiation effects in nanostructured carbon,-1.2937903847,,,,,,-0.0776473997,-0.8732130341,,,,,,,,,,,,,,,,,,,,,,,,Not Reported/ Can not calculate,,Not Reported/ Can not calculate,,Not Reported/ Can not calculate,Not Reported/ Can not calculate,,,Not Reported/ Can not calculate,,,CNT,Not reported/Can not calculate,Not reported/Can not calculate,Not reported/Can not calculate
Unaligned Few-wall CNTs,0.00879,Not Reported/ Can not calculate,Not Reported/ Can not calculate,Not Reported/ Can not calculate,Not Reported/ Can not calculate,Not Reported/ Can not calculate,Not Reported/ Can not calculate,Not Reported/ Can not calculate,0.40177,632.57,0.06433,No,Not Reported/ Can not calculate,Not Reported/ Can not calculate,Not Reported/ Can not calculate,Not Reported/ Can not calculate,Not Reported/ Can not calculate,Not Reported/ Can not calculate,Not Reported/ Can not calculate,20200524,"NanoInegris material, films were between 80 to 100 nm, took 100 nm in all cases to calculate conductivity",2012.0,Buckypaper,Irradiated,,,Metallic,Not Reported/ Can not calculate,,Not Reported/ Can not calculate,Not Reported/ Can not calculate,Not Reported/ Can not calculate,Not Reported/ Can not calculate,Not Reported/ Can not calculate,Not Reported/ Can not calculate,Not Reported/ Can not calculate,,,2012_Ion irradiation of electronic-type-separated single wall carbon nanotubes A model for radiation effects in nanostructured carbon,-2.0559855066,,,,,,-0.3960234681,-1.1915891025,,,,,,,,,,,,,,,,,,,,,,,,Not Reported/ Can not calculate,,Not Reported/ Can not calculate,,Not Reported/ Can not calculate,Not Reported/ Can not calculate,,,Not Reported/ Can not calculate,,,CNT,Not reported/Can not calculate,Not reported/Can not calculate,Not reported/Can not calculate
Unaligned Few-wall CNTs,0.00373,Not Reported/ Can not calculate,Not Reported/ Can not calculate,Not Reported/ Can not calculate,Not Reported/ Can not calculate,Not Reported/ Can not calculate,Not Reported/ Can not calculate,Not Reported/ Can not calculate,0.52013,632.57,0.08328,No,Not Reported/ Can not calculate,Not Reported/ Can not calculate,Not Reported/ Can not calculate,Not Reported/ Can not calculate,Not Reported/ Can not calculate,Not Reported/ Can not calculate,Not Reported/ Can not calculate,20200524,"NanoInegris material, films were between 80 to 100 nm, took 100 nm in all cases to calculate conductivity",2012.0,Buckypaper,Irradiated,,,Metallic,Not Reported/ Can not calculate,,Not Reported/ Can not calculate,Not Reported/ Can not calculate,Not Reported/ Can not calculate,Not Reported/ Can not calculate,Not Reported/ Can not calculate,Not Reported/ Can not calculate,Not Reported/ Can not calculate,,,2012_Ion irradiation of electronic-type-separated single wall carbon nanotubes A model for radiation effects in nanostructured carbon,-2.4279367262,,,,,,-0.283886233,-1.0794518674,,,,,,,,,,,,,,,,,,,,,,,,Not Reported/ Can not calculate,,Not Reported/ Can not calculate,,Not Reported/ Can not calculate,Not Reported/ Can not calculate,,,Not Reported/ Can not calculate,,,CNT,Not reported/Can not calculate,Not reported/Can not calculate,Not reported/Can not calculate
Unaligned Few-wall CNTs,0.13873,Not Reported/ Can not calculate,Not Reported/ Can not calculate,Not Reported/ Can not calculate,Not Reported/ Can not calculate,Not Reported/ Can not calculate,Not Reported/ Can not calculate,Not Reported/ Can not calculate,2.16578,632.57,0.34678,No,Not Reported/ Can not calculate,Not Reported/ Can not calculate,Not Reported/ Can not calculate,Not Reported/ Can not calculate,Not Reported/ Can not calculate,Not Reported/ Can not calculate,Not Reported/ Can not calculate,20200524,"NanoInegris material, films were between 80 to 100 nm, took 100 nm in all cases to calculate conductivity",2012.0,Buckypaper,Irradiated,,,Metallic,Not Reported/ Can not calculate,,Not Reported/ Can not calculate,Not Reported/ Can not calculate,Not Reported/ Can not calculate,Not Reported/ Can not calculate,Not Reported/ Can not calculate,Not Reported/ Can not calculate,Not Reported/ Can not calculate,,,2012_Ion irradiation of electronic-type-separated single wall carbon nanotubes A model for radiation effects in nanostructured carbon,-0.8578147749,,,,,,0.33561495,-0.4599506844,,,,,,,,,,,,,,,,,,,,,,,,Not Reported/ Can not calculate,,Not Reported/ Can not calculate,,Not Reported/ Can not calculate,Not Reported/ Can not calculate,,,Not Reported/ Can not calculate,,,CNT,Not reported/Can not calculate,Not reported/Can not calculate,Not reported/Can not calculate
Unaligned Few-wall CNTs,0.11805,Not Reported/ Can not calculate,Not Reported/ Can not calculate,Not Reported/ Can not calculate,Not Reported/ Can not calculate,Not Reported/ Can not calculate,Not Reported/ Can not calculate,Not Reported/ Can not calculate,1.87337,632.57,0.29996,No,Not Reported/ Can not calculate,Not Reported/ Can not calculate,Not Reported/ Can not calculate,Not Reported/ Can not calculate,Not Reported/ Can not calculate,Not Reported/ Can not calculate,Not Reported/ Can not calculate,20200524,"NanoInegris material, films were between 80 to 100 nm, took 100 nm in all cases to calculate conductivity",2012.0,Buckypaper,Irradiated,,,Metallic,Not Reported/ Can not calculate,,Not Reported/ Can not calculate,Not Reported/ Can not calculate,Not Reported/ Can not calculate,Not Reported/ Can not calculate,Not Reported/ Can not calculate,Not Reported/ Can not calculate,Not Reported/ Can not calculate,,,2012_Ion irradiation of electronic-type-separated single wall carbon nanotubes A model for radiation effects in nanostructured carbon,-0.9279367262,,,,,,0.2726230141,-0.5229426203,,,,,,,,,,,,,,,,,,,,,,,,Not Reported/ Can not calculate,,Not Reported/ Can not calculate,,Not Reported/ Can not calculate,Not Reported/ Can not calculate,,,Not Reported/ Can not calculate,,,CNT,Not reported/Can not calculate,Not reported/Can not calculate,Not reported/Can not calculate
Unaligned Few-wall CNTs,0.05492,Not Reported/ Can not calculate,Not Reported/ Can not calculate,Not Reported/ Can not calculate,Not Reported/ Can not calculate,Not Reported/ Can not calculate,Not Reported/ Can not calculate,Not Reported/ Can not calculate,0.79542,632.57,0.12736,No,Not Reported/ Can not calculate,Not Reported/ Can not calculate,Not Reported/ Can not calculate,Not Reported/ Can not calculate,Not Reported/ Can not calculate,Not Reported/ Can not calculate,Not Reported/ Can not calculate,20200524,"NanoInegris material, films were between 80 to 100 nm, took 100 nm in all cases to calculate conductivity",2012.0,Buckypaper,Irradiated,,,Metallic,Not Reported/ Can not calculate,,Not Reported/ Can not calculate,Not Reported/ Can not calculate,Not Reported/ Can not calculate,Not Reported/ Can not calculate,Not Reported/ Can not calculate,Not Reported/ Can not calculate,Not Reported/ Can not calculate,,,2012_Ion irradiation of electronic-type-separated single wall carbon nanotubes A model for radiation effects in nanostructured carbon,-1.2602537993,,,,,,-0.0994012265,-0.8949668609,,,,,,,,,,,,,,,,,,,,,,,,Not Reported/ Can not calculate,,Not Reported/ Can not calculate,,Not Reported/ Can not calculate,Not Reported/ Can not calculate,,,Not Reported/ Can not calculate,,,CNT,Not reported/Can not calculate,Not reported/Can not calculate,Not reported/Can not calculate
Unaligned Few-wall CNTs,0.03199,Not Reported/ Can not calculate,Not Reported/ Can not calculate,Not Reported/ Can not calculate,Not Reported/ Can not calculate,Not Reported/ Can not calculate,Not Reported/ Can not calculate,Not Reported/ Can not calculate,0.53734,632.57,0.08604,No,Not Reported/ Can not calculate,Not Reported/ Can not calculate,Not Reported/ Can not calculate,Not Reported/ Can not calculate,Not Reported/ Can not calculate,Not Reported/ Can not calculate,Not Reported/ Can not calculate,20200524,"NanoInegris material, films were between 80 to 100 nm, took 100 nm in all cases to calculate conductivity",2012.0,Buckypaper,Irradiated,,,Metallic,Not Reported/ Can not calculate,,Not Reported/ Can not calculate,Not Reported/ Can not calculate,Not Reported/ Can not calculate,Not Reported/ Can not calculate,Not Reported/ Can not calculate,Not Reported/ Can not calculate,Not Reported/ Can not calculate,,,2012_Ion irradiation of electronic-type-separated single wall carbon nanotubes A model for radiation effects in nanostructured carbon,-1.4950098969,,,,,,-0.2697498672,-1.0653155016,,,,,,,,,,,,,,,,,,,,,,,,Not Reported/ Can not calculate,,Not Reported/ Can not calculate,,Not Reported/ Can not calculate,Not Reported/ Can not calculate,,,Not Reported/ Can not calculate,,,CNT,Not reported/Can not calculate,Not reported/Can not calculate,Not reported/Can not calculate
Unaligned Few-wall CNTs,0.00557,Not Reported/ Can not calculate,Not Reported/ Can not calculate,Not Reported/ Can not calculate,Not Reported/ Can not calculate,Not Reported/ Can not calculate,Not Reported/ Can not calculate,Not Reported/ Can not calculate,0.42601,632.57,0.06821,No,Not Reported/ Can not calculate,Not Reported/ Can not calculate,Not Reported/ Can not calculate,Not Reported/ Can not calculate,Not Reported/ Can not calculate,Not Reported/ Can not calculate,Not Reported/ Can not calculate,20200524,"NanoInegris material, films were between 80 to 100 nm, took 100 nm in all cases to calculate conductivity",2012.0,Buckypaper,Irradiated,,,Metallic,Not Reported/ Can not calculate,,Not Reported/ Can not calculate,Not Reported/ Can not calculate,Not Reported/ Can not calculate,Not Reported/ Can not calculate,Not Reported/ Can not calculate,Not Reported/ Can not calculate,Not Reported/ Can not calculate,,,2012_Ion irradiation of electronic-type-separated single wall carbon nanotubes A model for radiation effects in nanostructured carbon,-2.2541562383,,,,,,-0.3705755952,-1.1661412296,,,,,,,,,,,,,,,,,,,,,,,,Not Reported/ Can not calculate,,Not Reported/ Can not calculate,,Not Reported/ Can not calculate,Not Reported/ Can not calculate,,,Not Reported/ Can not calculate,,,CNT,Not reported/Can not calculate,Not reported/Can not calculate,Not reported/Can not calculate
Unaligned Few-wall CNTs,0.00243,Not Reported/ Can not calculate,Not Reported/ Can not calculate,Not Reported/ Can not calculate,Not Reported/ Can not calculate,Not Reported/ Can not calculate,Not Reported/ Can not calculate,Not Reported/ Can not calculate,0.59631,632.57,0.09548,No,Not Reported/ Can not calculate,Not Reported/ Can not calculate,Not Reported/ Can not calculate,Not Reported/ Can not calculate,Not Reported/ Can not calculate,Not Reported/ Can not calculate,Not Reported/ Can not calculate,20200524,"NanoInegris material, films were between 80 to 100 nm, took 100 nm in all cases to calculate conductivity",2012.0,Buckypaper,Irradiated,,,Metallic,Not Reported/ Can not calculate,,Not Reported/ Can not calculate,Not Reported/ Can not calculate,Not Reported/ Can not calculate,Not Reported/ Can not calculate,Not Reported/ Can not calculate,Not Reported/ Can not calculate,Not Reported/ Can not calculate,,,2012_Ion irradiation of electronic-type-separated single wall carbon nanotubes A model for radiation effects in nanostructured carbon,-2.6139123359,,,,,,-0.224527983,-1.0200936174,,,,,,,,,,,,,,,,,,,,,,,,Not Reported/ Can not calculate,,Not Reported/ Can not calculate,,Not Reported/ Can not calculate,Not Reported/ Can not calculate,,,Not Reported/ Can not calculate,,,CNT,Not reported/Can not calculate,Not reported/Can not calculate,Not reported/Can not calculate
Unaligned Few-wall CNTs,0.07583,Not Reported/ Can not calculate,Not Reported/ Can not calculate,Not Reported/ Can not calculate,Not Reported/ Can not calculate,Not Reported/ Can not calculate,Not Reported/ Can not calculate,Not Reported/ Can not calculate,12.39391,632.57,1.98446,No,Not Reported/ Can not calculate,Not Reported/ Can not calculate,Not Reported/ Can not calculate,Not Reported/ Can not calculate,Not Reported/ Can not calculate,Not Reported/ Can not calculate,Not Reported/ Can not calculate,20200524,"NanoInegris material, films were between 80 to 100 nm, took 100 nm in all cases to calculate conductivity",2012.0,Buckypaper,As-is,,,Semiconducting,Not Reported/ Can not calculate,,Not Reported/ Can not calculate,Not Reported/ Can not calculate,Not Reported/ Can not calculate,Not Reported/ Can not calculate,Not Reported/ Can not calculate,Not Reported/ Can not calculate,Not Reported/ Can not calculate,,,2012_Ion irradiation of electronic-type-separated single wall carbon nanotubes A model for radiation effects in nanostructured carbon,-1.1201492945,,,,,,1.0932082669,0.2976426325,,,,,,,,,,,,,,,,,,,,,,,,Not Reported/ Can not calculate,,Not Reported/ Can not calculate,,Not Reported/ Can not calculate,Not Reported/ Can not calculate,,,Not Reported/ Can not calculate,,,CNT,Not reported/Can not calculate,Not reported/Can not calculate,Not reported/Can not calculate
Unaligned Few-wall CNTs,0.07530,Not Reported/ Can not calculate,Not Reported/ Can not calculate,Not Reported/ Can not calculate,Not Reported/ Can not calculate,Not Reported/ Can not calculate,Not Reported/ Can not calculate,Not Reported/ Can not calculate,7.68432,632.57,1.23038,No,Not Reported/ Can not calculate,Not Reported/ Can not calculate,Not Reported/ Can not calculate,Not Reported/ Can not calculate,Not Reported/ Can not calculate,Not Reported/ Can not calculate,Not Reported/ Can not calculate,20200524,"NanoInegris material, films were between 80 to 100 nm, took 100 nm in all cases to calculate conductivity",2012.0,Buckypaper,Irradiated,,,Semiconducting,Not Reported/ Can not calculate,,Not Reported/ Can not calculate,Not Reported/ Can not calculate,Not Reported/ Can not calculate,Not Reported/ Can not calculate,Not Reported/ Can not calculate,Not Reported/ Can not calculate,Not Reported/ Can not calculate,,,2012_Ion irradiation of electronic-type-separated single wall carbon nanotubes A model for radiation effects in nanostructured carbon,-1.123198075,,,,,,0.8856052924,0.090039658,,,,,,,,,,,,,,,,,,,,,,,,Not Reported/ Can not calculate,,Not Reported/ Can not calculate,,Not Reported/ Can not calculate,Not Reported/ Can not calculate,,,Not Reported/ Can not calculate,,,CNT,Not reported/Can not calculate,Not reported/Can not calculate,Not reported/Can not calculate
Unaligned Few-wall CNTs,0.06100,Not Reported/ Can not calculate,Not Reported/ Can not calculate,Not Reported/ Can not calculate,Not Reported/ Can not calculate,Not Reported/ Can not calculate,Not Reported/ Can not calculate,Not Reported/ Can not calculate,5.42957,632.57,0.86936,No,Not Reported/ Can not calculate,Not Reported/ Can not calculate,Not Reported/ Can not calculate,Not Reported/ Can not calculate,Not Reported/ Can not calculate,Not Reported/ Can not calculate,Not Reported/ Can not calculate,20200524,"NanoInegris material, films were between 80 to 100 nm, took 100 nm in all cases to calculate conductivity",2012.0,Buckypaper,Irradiated,,,Semiconducting,Not Reported/ Can not calculate,,Not Reported/ Can not calculate,Not Reported/ Can not calculate,Not Reported/ Can not calculate,Not Reported/ Can not calculate,Not Reported/ Can not calculate,Not Reported/ Can not calculate,Not Reported/ Can not calculate,,,2012_Ion irradiation of electronic-type-separated single wall carbon nanotubes A model for radiation effects in nanostructured carbon,-1.2146614897,,,,,,0.734765078,-0.0608005564,,,,,,,,,,,,,,,,,,,,,,,,Not Reported/ Can not calculate,,Not Reported/ Can not calculate,,Not Reported/ Can not calculate,Not Reported/ Can not calculate,,,Not Reported/ Can not calculate,,,CNT,Not reported/Can not calculate,Not reported/Can not calculate,Not reported/Can not calculate
Unaligned Few-wall CNTs,0.04294,Not Reported/ Can not calculate,Not Reported/ Can not calculate,Not Reported/ Can not calculate,Not Reported/ Can not calculate,Not Reported/ Can not calculate,Not Reported/ Can not calculate,Not Reported/ Can not calculate,4.09697,632.57,0.65599,No,Not Reported/ Can not calculate,Not Reported/ Can not calculate,Not Reported/ Can not calculate,Not Reported/ Can not calculate,Not Reported/ Can not calculate,Not Reported/ Can not calculate,Not Reported/ Can not calculate,20200524,"NanoInegris material, films were between 80 to 100 nm, took 100 nm in all cases to calculate conductivity",2012.0,Buckypaper,Irradiated,,,Semiconducting,Not Reported/ Can not calculate,,Not Reported/ Can not calculate,Not Reported/ Can not calculate,Not Reported/ Can not calculate,Not Reported/ Can not calculate,Not Reported/ Can not calculate,Not Reported/ Can not calculate,Not Reported/ Can not calculate,,,2012_Ion irradiation of electronic-type-separated single wall carbon nanotubes A model for radiation effects in nanostructured carbon,-1.3671005141,,,,,,0.6124631803,-0.1831024541,,,,,,,,,,,,,,,,,,,,,,,,Not Reported/ Can not calculate,,Not Reported/ Can not calculate,,Not Reported/ Can not calculate,Not Reported/ Can not calculate,,,Not Reported/ Can not calculate,,,CNT,Not reported/Can not calculate,Not reported/Can not calculate,Not reported/Can not calculate
Unaligned Few-wall CNTs,0.03087,Not Reported/ Can not calculate,Not Reported/ Can not calculate,Not Reported/ Can not calculate,Not Reported/ Can not calculate,Not Reported/ Can not calculate,Not Reported/ Can not calculate,Not Reported/ Can not calculate,3.36675,632.57,0.53907,No,Not Reported/ Can not calculate,Not Reported/ Can not calculate,Not Reported/ Can not calculate,Not Reported/ Can not calculate,Not Reported/ Can not calculate,Not Reported/ Can not calculate,Not Reported/ Can not calculate,20200524,"NanoInegris material, films were between 80 to 100 nm, took 100 nm in all cases to calculate conductivity",2012.0,Buckypaper,Irradiated,,,Semiconducting,Not Reported/ Can not calculate,,Not Reported/ Can not calculate,Not Reported/ Can not calculate,Not Reported/ Can not calculate,Not Reported/ Can not calculate,Not Reported/ Can not calculate,Not Reported/ Can not calculate,Not Reported/ Can not calculate,,,2012_Ion irradiation of electronic-type-separated single wall carbon nanotubes A model for radiation effects in nanostructured carbon,-1.510393197,,,,,,0.5272103916,-0.2683552428,,,,,,,,,,,,,,,,,,,,,,,,Not Reported/ Can not calculate,,Not Reported/ Can not calculate,,Not Reported/ Can not calculate,Not Reported/ Can not calculate,,,Not Reported/ Can not calculate,,,CNT,Not reported/Can not calculate,Not reported/Can not calculate,Not reported/Can not calculate
Unaligned Few-wall CNTs,0.02591,Not Reported/ Can not calculate,Not Reported/ Can not calculate,Not Reported/ Can not calculate,Not Reported/ Can not calculate,Not Reported/ Can not calculate,Not Reported/ Can not calculate,Not Reported/ Can not calculate,2.80399,632.57,0.44896,No,Not Reported/ Can not calculate,Not Reported/ Can not calculate,Not Reported/ Can not calculate,Not Reported/ Can not calculate,Not Reported/ Can not calculate,Not Reported/ Can not calculate,Not Reported/ Can not calculate,20200524,"NanoInegris material, films were between 80 to 100 nm, took 100 nm in all cases to calculate conductivity",2012.0,Buckypaper,Irradiated,,,Semiconducting,Not Reported/ Can not calculate,,Not Reported/ Can not calculate,Not Reported/ Can not calculate,Not Reported/ Can not calculate,Not Reported/ Can not calculate,Not Reported/ Can not calculate,Not Reported/ Can not calculate,Not Reported/ Can not calculate,,,2012_Ion irradiation of electronic-type-separated single wall carbon nanotubes A model for radiation effects in nanostructured carbon,-1.5866127092,,,,,,0.4477763291,-0.3477893053,,,,,,,,,,,,,,,,,,,,,,,,Not Reported/ Can not calculate,,Not Reported/ Can not calculate,,Not Reported/ Can not calculate,Not Reported/ Can not calculate,,,Not Reported/ Can not calculate,,,CNT,Not reported/Can not calculate,Not reported/Can not calculate,Not reported/Can not calculate
Unaligned Few-wall CNTs,0.00501,Not Reported/ Can not calculate,Not Reported/ Can not calculate,Not Reported/ Can not calculate,Not Reported/ Can not calculate,Not Reported/ Can not calculate,Not Reported/ Can not calculate,Not Reported/ Can not calculate,1.27883,632.57,0.20476,No,Not Reported/ Can not calculate,Not Reported/ Can not calculate,Not Reported/ Can not calculate,Not Reported/ Can not calculate,Not Reported/ Can not calculate,Not Reported/ Can not calculate,Not Reported/ Can not calculate,20200524,"NanoInegris material, films were between 80 to 100 nm, took 100 nm in all cases to calculate conductivity",2012.0,Buckypaper,Irradiated,,,Semiconducting,Not Reported/ Can not calculate,,Not Reported/ Can not calculate,Not Reported/ Can not calculate,Not Reported/ Can not calculate,Not Reported/ Can not calculate,Not Reported/ Can not calculate,Not Reported/ Can not calculate,Not Reported/ Can not calculate,,,2012_Ion irradiation of electronic-type-separated single wall carbon nanotubes A model for radiation effects in nanostructured carbon,-2.3000273433,,,,,,0.1068134627,-0.6887521717,,,,,,,,,,,,,,,,,,,,,,,,Not Reported/ Can not calculate,,Not Reported/ Can not calculate,,Not Reported/ Can not calculate,Not Reported/ Can not calculate,,,Not Reported/ Can not calculate,,,CNT,Not reported/Can not calculate,Not reported/Can not calculate,Not reported/Can not calculate
Unaligned Few-wall CNTs,0.00307,Not Reported/ Can not calculate,Not Reported/ Can not calculate,Not Reported/ Can not calculate,Not Reported/ Can not calculate,Not Reported/ Can not calculate,Not Reported/ Can not calculate,Not Reported/ Can not calculate,0.95247,632.57,0.15251,No,Not Reported/ Can not calculate,Not Reported/ Can not calculate,Not Reported/ Can not calculate,Not Reported/ Can not calculate,Not Reported/ Can not calculate,Not Reported/ Can not calculate,Not Reported/ Can not calculate,20200524,"NanoInegris material, films were between 80 to 100 nm, took 100 nm in all cases to calculate conductivity",2012.0,Buckypaper,Irradiated,,,Semiconducting,Not Reported/ Can not calculate,,Not Reported/ Can not calculate,Not Reported/ Can not calculate,Not Reported/ Can not calculate,Not Reported/ Can not calculate,Not Reported/ Can not calculate,Not Reported/ Can not calculate,Not Reported/ Can not calculate,,,2012_Ion irradiation of electronic-type-separated single wall carbon nanotubes A model for radiation effects in nanostructured carbon,-2.5134419775,,,,,,-0.0211502245,-0.8167158589,,,,,,,,,,,,,,,,,,,,,,,,Not Reported/ Can not calculate,,Not Reported/ Can not calculate,,Not Reported/ Can not calculate,Not Reported/ Can not calculate,,,Not Reported/ Can not calculate,,,CNT,Not reported/Can not calculate,Not reported/Can not calculate,Not reported/Can not calculate
Unaligned Few-wall CNTs,0.13873,Not Reported/ Can not calculate,Not Reported/ Can not calculate,Not Reported/ Can not calculate,Not Reported/ Can not calculate,Not Reported/ Can not calculate,Not Reported/ Can not calculate,Not Reported/ Can not calculate,2.16578,632.57,0.34678,No,Not Reported/ Can not calculate,Not Reported/ Can not calculate,Not Reported/ Can not calculate,Not Reported/ Can not calculate,Not Reported/ Can not calculate,Not Reported/ Can not calculate,Not Reported/ Can not calculate,20200524,"NanoInegris material, films were between 80 to 100 nm, took 100 nm in all cases to calculate conductivity",2012.0,Buckypaper,Irradiated,,,Semiconducting,Not Reported/ Can not calculate,,Not Reported/ Can not calculate,Not Reported/ Can not calculate,Not Reported/ Can not calculate,Not Reported/ Can not calculate,Not Reported/ Can not calculate,Not Reported/ Can not calculate,Not Reported/ Can not calculate,,,2012_Ion irradiation of electronic-type-separated single wall carbon nanotubes A model for radiation effects in nanostructured carbon,-0.8578147749,,,,,,0.33561495,-0.4599506844,,,,,,,,,,,,,,,,,,,,,,,,Not Reported/ Can not calculate,,Not Reported/ Can not calculate,,Not Reported/ Can not calculate,Not Reported/ Can not calculate,,,Not Reported/ Can not calculate,,,CNT,Not reported/Can not calculate,Not reported/Can not calculate,Not reported/Can not calculate
Unaligned Few-wall CNTs,0.11805,Not Reported/ Can not calculate,Not Reported/ Can not calculate,Not Reported/ Can not calculate,Not Reported/ Can not calculate,Not Reported/ Can not calculate,Not Reported/ Can not calculate,Not Reported/ Can not calculate,1.87337,632.57,0.29996,No,Not Reported/ Can not calculate,Not Reported/ Can not calculate,Not Reported/ Can not calculate,Not Reported/ Can not calculate,Not Reported/ Can not calculate,Not Reported/ Can not calculate,Not Reported/ Can not calculate,20200524,"NanoInegris material, films were between 80 to 100 nm, took 100 nm in all cases to calculate conductivity",2012.0,Buckypaper,Irradiated,,,Semiconducting,Not Reported/ Can not calculate,,Not Reported/ Can not calculate,Not Reported/ Can not calculate,Not Reported/ Can not calculate,Not Reported/ Can not calculate,Not Reported/ Can not calculate,Not Reported/ Can not calculate,Not Reported/ Can not calculate,,,2012_Ion irradiation of electronic-type-separated single wall carbon nanotubes A model for radiation effects in nanostructured carbon,-0.9279367262,,,,,,0.2726230141,-0.5229426203,,,,,,,,,,,,,,,,,,,,,,,,Not Reported/ Can not calculate,,Not Reported/ Can not calculate,,Not Reported/ Can not calculate,Not Reported/ Can not calculate,,,Not Reported/ Can not calculate,,,CNT,Not reported/Can not calculate,Not reported/Can not calculate,Not reported/Can not calculate
Unaligned Few-wall CNTs,0.05492,Not Reported/ Can not calculate,Not Reported/ Can not calculate,Not Reported/ Can not calculate,Not Reported/ Can not calculate,Not Reported/ Can not calculate,Not Reported/ Can not calculate,Not Reported/ Can not calculate,0.79542,632.57,0.12736,No,Not Reported/ Can not calculate,Not Reported/ Can not calculate,Not Reported/ Can not calculate,Not Reported/ Can not calculate,Not Reported/ Can not calculate,Not Reported/ Can not calculate,Not Reported/ Can not calculate,20200524,"NanoInegris material, films were between 80 to 100 nm, took 100 nm in all cases to calculate conductivity",2012.0,Buckypaper,Irradiated,,,Semiconducting,Not Reported/ Can not calculate,,Not Reported/ Can not calculate,Not Reported/ Can not calculate,Not Reported/ Can not calculate,Not Reported/ Can not calculate,Not Reported/ Can not calculate,Not Reported/ Can not calculate,Not Reported/ Can not calculate,,,2012_Ion irradiation of electronic-type-separated single wall carbon nanotubes A model for radiation effects in nanostructured carbon,-1.2602537993,,,,,,-0.0994012265,-0.8949668609,,,,,,,,,,,,,,,,,,,,,,,,Not Reported/ Can not calculate,,Not Reported/ Can not calculate,,Not Reported/ Can not calculate,Not Reported/ Can not calculate,,,Not Reported/ Can not calculate,,,CNT,Not reported/Can not calculate,Not reported/Can not calculate,Not reported/Can not calculate
Unaligned Few-wall CNTs,0.03199,Not Reported/ Can not calculate,Not Reported/ Can not calculate,Not Reported/ Can not calculate,Not Reported/ Can not calculate,Not Reported/ Can not calculate,Not Reported/ Can not calculate,Not Reported/ Can not calculate,0.53734,632.57,0.08604,No,Not Reported/ Can not calculate,Not Reported/ Can not calculate,Not Reported/ Can not calculate,Not Reported/ Can not calculate,Not Reported/ Can not calculate,Not Reported/ Can not calculate,Not Reported/ Can not calculate,20200524,"NanoInegris material, films were between 80 to 100 nm, took 100 nm in all cases to calculate conductivity",2012.0,Buckypaper,Irradiated,,,Semiconducting,Not Reported/ Can not calculate,,Not Reported/ Can not calculate,Not Reported/ Can not calculate,Not Reported/ Can not calculate,Not Reported/ Can not calculate,Not Reported/ Can not calculate,Not Reported/ Can not calculate,Not Reported/ Can not calculate,,,2012_Ion irradiation of electronic-type-separated single wall carbon nanotubes A model for radiation effects in nanostructured carbon,-1.4950098969,,,,,,-0.2697498672,-1.0653155016,,,,,,,,,,,,,,,,,,,,,,,,Not Reported/ Can not calculate,,Not Reported/ Can not calculate,,Not Reported/ Can not calculate,Not Reported/ Can not calculate,,,Not Reported/ Can not calculate,,,CNT,Not reported/Can not calculate,Not reported/Can not calculate,Not reported/Can not calculate
Unaligned Few-wall CNTs,0.00557,Not Reported/ Can not calculate,Not Reported/ Can not calculate,Not Reported/ Can not calculate,Not Reported/ Can not calculate,Not Reported/ Can not calculate,Not Reported/ Can not calculate,Not Reported/ Can not calculate,0.42601,632.57,0.06821,No,Not Reported/ Can not calculate,Not Reported/ Can not calculate,Not Reported/ Can not calculate,Not Reported/ Can not calculate,Not Reported/ Can not calculate,Not Reported/ Can not calculate,Not Reported/ Can not calculate,20200524,"NanoInegris material, films were between 80 to 100 nm, took 100 nm in all cases to calculate conductivity",2012.0,Buckypaper,Irradiated,,,Semiconducting,Not Reported/ Can not calculate,,Not Reported/ Can not calculate,Not Reported/ Can not calculate,Not Reported/ Can not calculate,Not Reported/ Can not calculate,Not Reported/ Can not calculate,Not Reported/ Can not calculate,Not Reported/ Can not calculate,,,2012_Ion irradiation of electronic-type-separated single wall carbon nanotubes A model for radiation effects in nanostructured carbon,-2.2541562383,,,,,,-0.3705755952,-1.1661412296,,,,,,,,,,,,,,,,,,,,,,,,Not Reported/ Can not calculate,,Not Reported/ Can not calculate,,Not Reported/ Can not calculate,Not Reported/ Can not calculate,,,Not Reported/ Can not calculate,,,CNT,Not reported/Can not calculate,Not reported/Can not calculate,Not reported/Can not calculate
Unaligned Few-wall CNTs,0.00243,Not Reported/ Can not calculate,Not Reported/ Can not calculate,Not Reported/ Can not calculate,Not Reported/ Can not calculate,Not Reported/ Can not calculate,Not Reported/ Can not calculate,Not Reported/ Can not calculate,0.59631,632.57,0.09548,No,Not Reported/ Can not calculate,Not Reported/ Can not calculate,Not Reported/ Can not calculate,Not Reported/ Can not calculate,Not Reported/ Can not calculate,Not Reported/ Can not calculate,Not Reported/ Can not calculate,20200524,"NanoInegris material, films were between 80 to 100 nm, took 100 nm in all cases to calculate conductivity",2012.0,Buckypaper,Irradiated,,,Semiconducting,Not Reported/ Can not calculate,,Not Reported/ Can not calculate,Not Reported/ Can not calculate,Not Reported/ Can not calculate,Not Reported/ Can not calculate,Not Reported/ Can not calculate,Not Reported/ Can not calculate,Not Reported/ Can not calculate,,,2012_Ion irradiation of electronic-type-separated single wall carbon nanotubes A model for radiation effects in nanostructured carbon,-2.6139123359,,,,,,-0.224527983,-1.0200936174,,,,,,,,,,,,,,,,,,,,,,,,Not Reported/ Can not calculate,,Not Reported/ Can not calculate,,Not Reported/ Can not calculate,Not Reported/ Can not calculate,,,Not Reported/ Can not calculate,,,CNT,Not reported/Can not calculate,Not reported/Can not calculate,Not reported/Can not calculate
Aligned Multiwall CNTs,Not Reported/ Can not calculate,1.07000,Not Reported/ Can not calculate,Not Reported/ Can not calculate,Not Reported/ Can not calculate,Not Reported/ Can not calculate,Not Reported/ Can not calculate,Not Reported/ Can not calculate,Not Reported/ Can not calculate,Not Reported/ Can not calculate,,No,650.00000,0.61200,41.00000,Not Reported/ Can not calculate,Not Reported/ Can not calculate,10.00000,10.00000,20201127,,2012.0,Forest derived,Densified,,,Unsorted,Not Reported/ Can not calculate,Not Reported/ Can not calculate,Not Reported/ Can not calculate,Not Reported/ Can not calculate,Not Reported/ Can not calculate,Not Reported/ Can not calculate,Not Reported/ Can not calculate,Not Reported/ Can not calculate,Not Reported/ Can not calculate,,,"2012_Production, structure and properties of twistless carbon nanotube yarns with a high density sheath",,0.0293837777,,2.8129133566,-0.2132485779,1.6127838567,,,1.0,,,,,,,,,,,,,,,,,,,,,,,Not Reported/ Can not calculate,,,,,,,,10.00000,1.0,,CNT,sub-micron,Not reported/Can not calculate,Not reported/Can not calculate
Aligned Few-wall CNTs,0.59000,Not Reported/ Can not calculate,Not Reported/ Can not calculate,Not Reported/ Can not calculate,4,Raman G peak anisotropy,Not Reported/ Can not calculate,Not Reported/ Can not calculate,Not Reported/ Can not calculate,514.5,,Yes,Not Reported/ Can not calculate,Not Reported/ Can not calculate,Not Reported/ Can not calculate,Not Reported/ Can not calculate,Not Reported/ Can not calculate,1--2,1.50000,20200519,Made from DWCNT cotton,2012.0,Floating Catalyst,HCl treatment and acetone condensation,,,Unsorted,5.60000,1586.60000,Not Reported/ Can not calculate,Not Reported/ Can not calculate,Not Reported/ Can not calculate,Not Reported/ Can not calculate,Not Reported/ Can not calculate,Not Reported/ Can not calculate,Not Reported/ Can not calculate,,,2012_Sharp burnout failure observed in high current-carrying double-walled carbon nanotube fibers,-0.2291479884,,,,,,,,0.1760912591,0.748188027,,,,,Two-probe,Air,Si/SiO2,25.60000,1039379220.19197,,Not Reported/ Can not calculate,Not Reported/ Can not calculate,Not Reported/ Can not calculate,Not Reported/ Can not calculate,Not Reported/ Can not calculate,Not Reported/ Can not calculate,Not Reported/ Can not calculate,Not Reported/ Can not calculate,Not Reported/ Can not calculate,Not Reported/ Can not calculate,500.00000,500.00000,Four probe for conductivty,yes,,9.01677,,5600.00000,3.74819,5600.00000,3.74819,,CNT,large,2.70,sub-mm
Aligned Few-wall CNTs,0.38000,Not Reported/ Can not calculate,Not Reported/ Can not calculate,Not Reported/ Can not calculate,4,Raman G peak anisotropy,Not Reported/ Can not calculate,Not Reported/ Can not calculate,Not Reported/ Can not calculate,514.5,,Yes,Not Reported/ Can not calculate,Not Reported/ Can not calculate,Not Reported/ Can not calculate,Not Reported/ Can not calculate,Not Reported/ Can not calculate,1--2,1.50000,20200519,Made from DWCNT cotton,2012.0,Floating Catalyst,HCl treatment and acetone condensation,,,Unsorted,8.80000,1586.60000,Not Reported/ Can not calculate,Not Reported/ Can not calculate,Not Reported/ Can not calculate,Not Reported/ Can not calculate,Not Reported/ Can not calculate,Not Reported/ Can not calculate,Not Reported/ Can not calculate,,,2012_Sharp burnout failure observed in high current-carrying double-walled carbon nanotube fibers,-0.4202164034,,,,,,,,0.1760912591,0.9444826722,,,,,Two-probe,Air,Si/SiO2,35.40000,582033572.87739,,Not Reported/ Can not calculate,Not Reported/ Can not calculate,Not Reported/ Can not calculate,Not Reported/ Can not calculate,Not Reported/ Can not calculate,Not Reported/ Can not calculate,Not Reported/ Can not calculate,Not Reported/ Can not calculate,Not Reported/ Can not calculate,Not Reported/ Can not calculate,500.00000,500.00000,Four probe for conductivty,yes,,8.76495,,8800.00000,3.94448,8800.00000,3.94448,,CNT,large,2.70,sub-mm
