Repository: MatthewChatham/bulmer-kaniyoor-elliott

File: data.csv (part 20 of 41)
Aligned Few-wall CNTs,0.31000,Not Reported/ Can not calculate,Not Reported/ Can not calculate,Not Reported/ Can not calculate,4,Raman G peak anisotropy,Not Reported/ Can not calculate,Not Reported/ Can not calculate,Not Reported/ Can not calculate,514.5,,Yes,Not Reported/ Can not calculate,Not Reported/ Can not calculate,Not Reported/ Can not calculate,Not Reported/ Can not calculate,Not Reported/ Can not calculate,1--2,1.50000,20200519,Made from DWCNT cotton,2012.0,Floating Catalyst,HCl treatment and acetone condensation,,,Unsorted,9.10000,1586.60000,Not Reported/ Can not calculate,Not Reported/ Can not calculate,Not Reported/ Can not calculate,Not Reported/ Can not calculate,Not Reported/ Can not calculate,Not Reported/ Can not calculate,Not Reported/ Can not calculate,,,2012_Sharp burnout failure observed in high current-carrying double-walled carbon nanotube fibers,-0.5086383062,,,,,,,,0.1760912591,0.9590413923,,,,,Two-probe,Air,Si/SiO2,43.20000,664218673.25877,,Not Reported/ Can not calculate,Not Reported/ Can not calculate,Not Reported/ Can not calculate,Not Reported/ Can not calculate,Not Reported/ Can not calculate,Not Reported/ Can not calculate,Not Reported/ Can not calculate,Not Reported/ Can not calculate,Not Reported/ Can not calculate,Not Reported/ Can not calculate,500.00000,500.00000,Four probe for conductivty,yes,,8.82231,,9100.00000,3.95904,9100.00000,3.95904,,CNT,large,2.70,sub-mm
Aligned Few-wall CNTs,0.13000,Not Reported/ Can not calculate,Not Reported/ Can not calculate,Not Reported/ Can not calculate,4,Raman G peak anisotropy,Not Reported/ Can not calculate,Not Reported/ Can not calculate,Not Reported/ Can not calculate,514.5,,Yes,Not Reported/ Can not calculate,Not Reported/ Can not calculate,Not Reported/ Can not calculate,Not Reported/ Can not calculate,Not Reported/ Can not calculate,1--2,1.50000,20200519,Made from DWCNT cotton,2012.0,Floating Catalyst,HCl treatment and acetone condensation,,,Unsorted,13.30000,1586.60000,Not Reported/ Can not calculate,Not Reported/ Can not calculate,Not Reported/ Can not calculate,Not Reported/ Can not calculate,Not Reported/ Can not calculate,Not Reported/ Can not calculate,Not Reported/ Can not calculate,,,2012_Sharp burnout failure observed in high current-carrying double-walled carbon nanotube fibers,-0.8860566477,,,,,,,,0.1760912591,1.123851641,,,,,Two-probe,Air,Si/SiO2,58.50000,421078146.68442,,Not Reported/ Can not calculate,Not Reported/ Can not calculate,Not Reported/ Can not calculate,Not Reported/ Can not calculate,Not Reported/ Can not calculate,Not Reported/ Can not calculate,Not Reported/ Can not calculate,Not Reported/ Can not calculate,Not Reported/ Can not calculate,Not Reported/ Can not calculate,500.00000,500.00000,Four probe for conductivty,yes,,8.62436,,13300.00000,4.12385,13300.00000,4.12385,,CNT,large,2.70,sub-mm
Aligned Few-wall CNTs,0.09400,Not Reported/ Can not calculate,Not Reported/ Can not calculate,Not Reported/ Can not calculate,4,Raman G peak anisotropy,Not Reported/ Can not calculate,Not Reported/ Can not calculate,Not Reported/ Can not calculate,514.5,,Yes,Not Reported/ Can not calculate,Not Reported/ Can not calculate,Not Reported/ Can not calculate,Not Reported/ Can not calculate,Not Reported/ Can not calculate,1--2,1.50000,20200519,Made from DWCNT cotton,2012.0,Floating Catalyst,HCl treatment and acetone condensation,,,Unsorted,17.60000,1586.60000,Not Reported/ Can not calculate,Not Reported/ Can not calculate,Not Reported/ Can not calculate,Not Reported/ Can not calculate,Not Reported/ Can not calculate,Not Reported/ Can not calculate,Not Reported/ Can not calculate,,,2012_Sharp burnout failure observed in high current-carrying double-walled carbon nanotube fibers,-1.0268721464,,,,,,,,0.1760912591,1.2455126678,,,,,Two-probe,Air,Si/SiO2,72.10000,296360315.00325,,Not Reported/ Can not calculate,Not Reported/ Can not calculate,Not Reported/ Can not calculate,Not Reported/ Can not calculate,Not Reported/ Can not calculate,Not Reported/ Can not calculate,Not Reported/ Can not calculate,Not Reported/ Can not calculate,Not Reported/ Can not calculate,Not Reported/ Can not calculate,500.00000,500.00000,Four probe for conductivty,yes,,8.47182,,17600.00000,4.24551,17600.00000,4.24551,,CNT,large,2.70,sub-mm
Carbon Fiber,0.02200,Not Reported/ Can not calculate,Not Reported/ Can not calculate,Not Reported/ Can not calculate,Not Reported/ Can not calculate,Not Reported/ Can not calculate,Not Reported/ Can not calculate,Not Reported/ Can not calculate,Not Reported/ Can not calculate,514.5,,No,Not Reported/ Can not calculate,Not Reported/ Can not calculate,Not Reported/ Can not calculate,Not Reported/ Can not calculate,Not Reported/ Can not calculate,Not Reported/ Can not calculate,Not Reported/ Can not calculate,20200519,Carbon Fiber,2012.0,Carbon Fiber,As-is,Not Reported/ Can not calculate,Not Reported/ Can not calculate,Not Reported/ Can not calculate,6.10000,Not Reported/ Can not calculate,70.00000,Not Reported/ Can not calculate,Not Reported/ Can not calculate,Not Reported/ Can not calculate,Not Reported/ Can not calculate,Not Reported/ Can not calculate,Not Reported/ Can not calculate,,,2012_Sharp burnout failure observed in high current-carrying double-walled carbon nanotube fibers,-1.6575773192,,,,,,,,,0.785329835,1.84509804,,,,Two-probe,Air,Si/SiO2,24.00000,821224108.40215,,Not Reported/ Can not calculate,Not Reported/ Can not calculate,Not Reported/ Can not calculate,Not Reported/ Can not calculate,Not Reported/ Can not calculate,Not Reported/ Can not calculate,Not Reported/ Can not calculate,Not Reported/ Can not calculate,Not Reported/ Can not calculate,Not Reported/ Can not calculate,500.00000,500.00000,Four probe for conductivty,yes,,8.91446,,6100.00000,3.78533,6100.00000,3.78533,,Other Carbon,large,2.70,sub-mm
Aligned Multiwall CNTs,Not Reported/ Can not calculate,0.41852,Not Reported/ Can not calculate,Not Reported/ Can not calculate,Not Reported/ Can not calculate,Not Reported/ Can not calculate,Not Reported/ Can not calculate,Not Reported/ Can not calculate,Not Reported/ Can not calculate,Not Reported/ Can not calculate,,No,302.33740,0.72239,Not Reported/ Can not calculate,Not Reported/ Can not calculate,Not Reported/ Can not calculate,Not Reported/ Can not calculate,Not Reported/ Can not calculate,20200716,NanoComp material,2012.0,Floating Catalyst,As-is,,,Unsorted,44.00000,Not Reported/ Can not calculate,Not Reported/ Can not calculate,Not Reported/ Can not calculate,Not Reported/ Can not calculate,Not Reported/ Can not calculate,Not Reported/ Can not calculate,Not Reported/ Can not calculate,Not Reported/ Can not calculate,,,2012_Tensile loading behavior of carbon nanotube wires,,-0.3782786873,,2.4804918716,-0.1412294411,,,,,1.6434526765,,,,,,,,,,,,,,,,,,,,,,Not Reported/ Can not calculate,,,,,,,,Not Reported/ Can not calculate,,,CNT,Not reported/Can not calculate,Not reported/Can not calculate,Not reported/Can not calculate
Aligned Multiwall CNTs,Not Reported/ Can not calculate,0.49579,Not Reported/ Can not calculate,Not Reported/ Can not calculate,Not Reported/ Can not calculate,Not Reported/ Can not calculate,Not Reported/ Can not calculate,Not Reported/ Can not calculate,Not Reported/ Can not calculate,Not Reported/ Can not calculate,,No,147.25610,0.29701,Not Reported/ Can not calculate,Not Reported/ Can not calculate,Not Reported/ Can not calculate,Not Reported/ Can not calculate,Not Reported/ Can not calculate,20200716,NanoComp material,2012.0,Floating Catalyst,Twisted,,,Unsorted,397.00000,Not Reported/ Can not calculate,Not Reported/ Can not calculate,Not Reported/ Can not calculate,Not Reported/ Can not calculate,Not Reported/ Can not calculate,Not Reported/ Can not calculate,Not Reported/ Can not calculate,Not Reported/ Can not calculate,,,2012_Tensile loading behavior of carbon nanotube wires,,-0.3047049867,,2.168073287,-0.5272217263,,,,,2.5987905068,,,,,,,,,,,,,,,,,,,,,,Not Reported/ Can not calculate,,,,,,,,Not Reported/ Can not calculate,,,CNT,Not reported/Can not calculate,Not reported/Can not calculate,Not reported/Can not calculate
Aligned Multiwall CNTs,Not Reported/ Can not calculate,0.55952,Not Reported/ Can not calculate,Not Reported/ Can not calculate,Not Reported/ Can not calculate,Not Reported/ Can not calculate,Not Reported/ Can not calculate,Not Reported/ Can not calculate,Not Reported/ Can not calculate,Not Reported/ Can not calculate,,No,153.65854,0.27463,Not Reported/ Can not calculate,Not Reported/ Can not calculate,Not Reported/ Can not calculate,Not Reported/ Can not calculate,Not Reported/ Can not calculate,20200716,NanoComp material,2012.0,Floating Catalyst,Twisted,,,Unsorted,427.00000,Not Reported/ Can not calculate,Not Reported/ Can not calculate,Not Reported/ Can not calculate,Not Reported/ Can not calculate,Not Reported/ Can not calculate,Not Reported/ Can not calculate,Not Reported/ Can not calculate,Not Reported/ Can not calculate,,,2012_Tensile loading behavior of carbon nanotube wires,,-0.2521863276,,2.1865566927,-0.5612569797,,,,,2.630427875,,,,,,,,,,,,,,,,,,,,,,Not Reported/ Can not calculate,,,,,,,,Not Reported/ Can not calculate,,,CNT,Not reported/Can not calculate,Not reported/Can not calculate,Not reported/Can not calculate
Aligned Multiwall CNTs,Not Reported/ Can not calculate,0.57773,Not Reported/ Can not calculate,Not Reported/ Can not calculate,Not Reported/ Can not calculate,Not Reported/ Can not calculate,Not Reported/ Can not calculate,Not Reported/ Can not calculate,Not Reported/ Can not calculate,Not Reported/ Can not calculate,,No,170.73171,0.29552,Not Reported/ Can not calculate,Not Reported/ Can not calculate,Not Reported/ Can not calculate,Not Reported/ Can not calculate,Not Reported/ Can not calculate,20200716,NanoComp material,2012.0,Floating Catalyst,Twisted,,,Unsorted,601.00000,Not Reported/ Can not calculate,Not Reported/ Can not calculate,Not Reported/ Can not calculate,Not Reported/ Can not calculate,Not Reported/ Can not calculate,Not Reported/ Can not calculate,Not Reported/ Can not calculate,Not Reported/ Can not calculate,,,2012_Tensile loading behavior of carbon nanotube wires,,-0.2382762043,,2.2323141833,-0.5294096124,,,,,2.778874472,,,,,,,,,,,,,,,,,,,,,,Not Reported/ Can not calculate,,,,,,,,Not Reported/ Can not calculate,,,CNT,Not reported/Can not calculate,Not reported/Can not calculate,Not reported/Can not calculate
Unaligned Few-wall CNTs,0.00210,0.25165,0.00836,Not Reported/ Can not calculate,Not Reported/ Can not calculate,Not Reported/ Can not calculate,Not Reported/ Can not calculate,Not Reported/ Can not calculate,5.26316,532,0.42159,No,10.20783,0.04056,Not Reported/ Can not calculate,0.02146,0.00034,Not Reported/ Can not calculate,Not Reported/ Can not calculate,20200511,1500 microns long,2013.0,Buckypaper,Compressed,,,Unsorted ,Not Reported/ Can not calculate,Not Reported/ Can not calculate,Not Reported/ Can not calculate,Not Reported/ Can not calculate,Not Reported/ Can not calculate,Not Reported/ Can not calculate,Not Reported/ Can not calculate,Not Reported/ Can not calculate,Not Reported/ Can not calculate,,,2013 Influence of lengths of millimeter-scale single-walled carbon nanotube on electrical and mechanical properties of buckypaper,-2.6772069399,-0.5992103835,-2.0779965563,1.008933337,-1.3918562795,,0.721246399,-0.3751070718,,,,,,,,,,,,,,,,,,,,,,,,Not Reported/ Can not calculate,,Not Reported/ Can not calculate,,Not Reported/ Can not calculate,Not Reported/ Can not calculate,,,Not Reported/ Can not calculate,,,CNT,Not reported/Can not calculate,Not reported/Can not calculate,Not reported/Can not calculate
Unaligned Few-wall CNTs,0.00272,0.32088,0.00848,Not Reported/ Can not calculate,Not Reported/ Can not calculate,Not Reported/ Can not calculate,Not Reported/ Can not calculate,Not Reported/ Can not calculate,5.26316,532,0.42159,No,16.18682,0.05045,Not Reported/ Can not calculate,0.04404,0.00043,Not Reported/ Can not calculate,Not Reported/ Can not calculate,20200511,1500 microns long,2013.0,Buckypaper,Compressed,,,Unsorted ,Not Reported/ Can not calculate,Not Reported/ Can not calculate,Not Reported/ Can not calculate,Not Reported/ Can not calculate,Not Reported/ Can not calculate,Not Reported/ Can not calculate,Not Reported/ Can not calculate,Not Reported/ Can not calculate,Not Reported/ Can not calculate,,,2013 Influence of lengths of millimeter-scale single-walled carbon nanotube on electrical and mechanical properties of buckypaper,-2.5653441869,-0.4936613935,-2.0716827933,1.2091614407,-1.2971771658,,0.721246399,-0.3751070718,,,,,,,,,,,,,,,,,,,,,,,,Not Reported/ Can not calculate,,Not Reported/ Can not calculate,,Not Reported/ Can not calculate,Not Reported/ Can not calculate,,,Not Reported/ Can not calculate,,,CNT,Not reported/Can not calculate,Not reported/Can not calculate,Not reported/Can not calculate
Unaligned Few-wall CNTs,0.00451,0.50173,0.00898,Not Reported/ Can not calculate,Not Reported/ Can not calculate,Not Reported/ Can not calculate,Not Reported/ Can not calculate,Not Reported/ Can not calculate,5.26316,532,0.42159,No,31.18980,0.06216,Not Reported/ Can not calculate,0.14057,0.00056,Not Reported/ Can not calculate,Not Reported/ Can not calculate,20200511,1500 microns long,2013.0,Buckypaper,As-dried,,,Unsorted ,Not Reported/ Can not calculate,Not Reported/ Can not calculate,Not Reported/ Can not calculate,Not Reported/ Can not calculate,Not Reported/ Can not calculate,Not Reported/ Can not calculate,Not Reported/ Can not calculate,Not Reported/ Can not calculate,Not Reported/ Can not calculate,,,2013 Influence of lengths of millimeter-scale single-walled carbon nanotube on electrical and mechanical properties of buckypaper,-2.346112512,-0.299531732,-2.04658078,1.4940126136,-1.2064556544,,0.721246399,-0.3751070718,,,,,,,,,,,,,,,,,,,,,,,,Not Reported/ Can not calculate,,Not Reported/ Can not calculate,,Not Reported/ Can not calculate,Not Reported/ Can not calculate,,,Not Reported/ Can not calculate,,,CNT,Not reported/Can not calculate,Not reported/Can not calculate,Not reported/Can not calculate
Unaligned Few-wall CNTs,0.00539,0.65150,0.00828,Not Reported/ Can not calculate,Not Reported/ Can not calculate,Not Reported/ Can not calculate,Not Reported/ Can not calculate,Not Reported/ Can not calculate,5.26316,532,0.42159,No,52.09632,0.07996,Not Reported/ Can not calculate,0.28095,0.00066,Not Reported/ Can not calculate,Not Reported/ Can not calculate,20200511,1500 microns long,2013.0,Buckypaper,As-dried,,,Unsorted ,Not Reported/ Can not calculate,1576.90000,Not Reported/ Can not calculate,Not Reported/ Can not calculate,Not Reported/ Can not calculate,Not Reported/ Can not calculate,Not Reported/ Can not calculate,Not Reported/ Can not calculate,Not Reported/ Can not calculate,,,2013 Influence of lengths of millimeter-scale single-walled carbon nanotube on electrical and mechanical properties of buckypaper,-2.2681759299,-0.1860845934,-2.0820913366,1.7168070239,-1.0971083828,,0.721246399,-0.3751070718,,,,,,,,,,,,,,,,,,,,,,,,Not Reported/ Can not calculate,,Not Reported/ Can not calculate,,Not Reported/ Can not calculate,Not Reported/ Can not calculate,,,Not Reported/ Can not calculate,,,CNT,Not reported/Can not calculate,Not reported/Can not calculate,Not reported/Can not calculate
Unaligned Few-wall CNTs,0.00251,0.33059,0.00758,Not Reported/ Can not calculate,Not Reported/ Can not calculate,Not Reported/ Can not calculate,Not Reported/ Can not calculate,Not Reported/ Can not calculate,5.26316,532,0.42159,No,17.99629,0.05444,Not Reported/ Can not calculate,0.04510,0.00041,Not Reported/ Can not calculate,Not Reported/ Can not calculate,20200511,700 microns long,2013.0,Buckypaper,Compressed,,,Unsorted ,Not Reported/ Can not calculate,Not Reported/ Can not calculate,Not Reported/ Can not calculate,Not Reported/ Can not calculate,Not Reported/ Can not calculate,Not Reported/ Can not calculate,Not Reported/ Can not calculate,Not Reported/ Can not calculate,Not Reported/ Can not calculate,,,2013 Influence of lengths of millimeter-scale single-walled carbon nanotube on electrical and mechanical properties of buckypaper,-2.6009866537,-0.4807108892,-2.1202757646,1.2551829975,-1.2641061133,,0.721246399,-0.3751070718,,,,,,,,,,,,,,,,,,,,,,,,Not Reported/ Can not calculate,,Not Reported/ Can not calculate,,Not Reported/ Can not calculate,Not Reported/ Can not calculate,,,Not Reported/ Can not calculate,,,CNT,Not reported/Can not calculate,Not reported/Can not calculate,Not reported/Can not calculate
Unaligned Few-wall CNTs,0.00321,0.44130,0.00728,Not Reported/ Can not calculate,Not Reported/ Can not calculate,Not Reported/ Can not calculate,Not Reported/ Can not calculate,Not Reported/ Can not calculate,5.26316,532,0.42159,No,25.20675,0.05712,Not Reported/ Can not calculate,0.08099,0.00042,Not Reported/ Can not calculate,Not Reported/ Can not calculate,20200511,700 microns long,2013.0,Buckypaper,Compressed,,,Unsorted ,Not Reported/ Can not calculate,Not Reported/ Can not calculate,Not Reported/ Can not calculate,Not Reported/ Can not calculate,Not Reported/ Can not calculate,Not Reported/ Can not calculate,Not Reported/ Can not calculate,Not Reported/ Can not calculate,Not Reported/ Can not calculate,,,2013 Influence of lengths of millimeter-scale single-walled carbon nanotube on electrical and mechanical properties of buckypaper,-2.4930991749,-0.3552638148,-2.1378353601,1.4015168205,-1.2432193646,,0.721246399,-0.3751070718,,,,,,,,,,,,,,,,,,,,,,,,Not Reported/ Can not calculate,,Not Reported/ Can not calculate,,Not Reported/ Can not calculate,Not Reported/ Can not calculate,,,Not Reported/ Can not calculate,,,CNT,Not reported/Can not calculate,Not reported/Can not calculate,Not reported/Can not calculate
Unaligned Few-wall CNTs,0.00379,0.48044,0.00788,Not Reported/ Can not calculate,Not Reported/ Can not calculate,Not Reported/ Can not calculate,Not Reported/ Can not calculate,Not Reported/ Can not calculate,5.26316,532,0.42159,No,27.23142,0.05668,Not Reported/ Can not calculate,0.10311,0.00045,Not Reported/ Can not calculate,Not Reported/ Can not calculate,20200511,700 microns long,2013.0,Buckypaper,As-dried,,,Unsorted ,Not Reported/ Can not calculate,Not Reported/ Can not calculate,Not Reported/ Can not calculate,Not Reported/ Can not calculate,Not Reported/ Can not calculate,Not Reported/ Can not calculate,Not Reported/ Can not calculate,Not Reported/ Can not calculate,Not Reported/ Can not calculate,,,2013 Influence of lengths of millimeter-scale single-walled carbon nanotube on electrical and mechanical properties of buckypaper,-2.4217652411,-0.318357896,-2.1034073451,1.4350702579,-1.246571846,,0.721246399,-0.3751070718,,,,,,,,,,,,,,,,,,,,,,,,Not Reported/ Can not calculate,,Not Reported/ Can not calculate,,Not Reported/ Can not calculate,Not Reported/ Can not calculate,,,Not Reported/ Can not calculate,,,CNT,Not reported/Can not calculate,Not reported/Can not calculate,Not reported/Can not calculate
Unaligned Few-wall CNTs,0.00401,0.62033,0.00646,Not Reported/ Can not calculate,Not Reported/ Can not calculate,Not Reported/ Can not calculate,Not Reported/ Can not calculate,Not Reported/ Can not calculate,5.26316,532,0.42159,No,36.13041,0.05824,Not Reported/ Can not calculate,0.14481,0.00038,Not Reported/ Can not calculate,Not Reported/ Can not calculate,20200511,700 microns long,2013.0,Buckypaper,As-dried,,,Unsorted ,Not Reported/ Can not calculate,1576.90000,Not Reported/ Can not calculate,Not Reported/ Can not calculate,Not Reported/ Can not calculate,Not Reported/ Can not calculate,Not Reported/ Can not calculate,Not Reported/ Can not calculate,Not Reported/ Can not calculate,,,2013 Influence of lengths of millimeter-scale single-walled carbon nanotube on electrical and mechanical properties of buckypaper,-2.3970848737,-0.2073802541,-2.1897046196,1.5578729288,-1.234746817,,0.721246399,-0.3751070718,,,,,,,,,,,,,,,,,,,,,,,,Not Reported/ Can not calculate,,Not Reported/ Can not calculate,,Not Reported/ Can not calculate,Not Reported/ Can not calculate,,,Not Reported/ Can not calculate,,,CNT,Not reported/Can not calculate,Not reported/Can not calculate,Not reported/Can not calculate
Unaligned Few-wall CNTs,0.00159,0.37024,0.00430,Not Reported/ Can not calculate,Not Reported/ Can not calculate,Not Reported/ Can not calculate,Not Reported/ Can not calculate,Not Reported/ Can not calculate,5.88235,532,0.47119,No,14.12861,0.03816,Not Reported/ Can not calculate,0.02250,0.00016,Not Reported/ Can not calculate,Not Reported/ Can not calculate,20200511,350 microns long,2013.0,Buckypaper,Compressed,,,Unsorted ,Not Reported/ Can not calculate,Not Reported/ Can not calculate,Not Reported/ Can not calculate,Not Reported/ Can not calculate,Not Reported/ Can not calculate,Not Reported/ Can not calculate,Not Reported/ Can not calculate,Not Reported/ Can not calculate,Not Reported/ Can not calculate,,,2013 Influence of lengths of millimeter-scale single-walled carbon nanotube on electrical and mechanical properties of buckypaper,-2.797949668,-0.4315152433,-2.3664344248,1.1500994175,-1.4183853393,,0.7695510786,-0.3268023922,,,,,,,,,,,,,,,,,,,,,,,,Not Reported/ Can not calculate,,Not Reported/ Can not calculate,,Not Reported/ Can not calculate,Not Reported/ Can not calculate,,,Not Reported/ Can not calculate,,,CNT,Not reported/Can not calculate,Not reported/Can not calculate,Not reported/Can not calculate
Unaligned Few-wall CNTs,0.00170,0.40035,0.00426,Not Reported/ Can not calculate,Not Reported/ Can not calculate,Not Reported/ Can not calculate,Not Reported/ Can not calculate,Not Reported/ Can not calculate,5.88235,532,0.47119,No,15.25007,0.03809,Not Reported/ Can not calculate,0.02599,0.00016,Not Reported/ Can not calculate,Not Reported/ Can not calculate,20200511,350 microns long,2013.0,Buckypaper,Compressed,,,Unsorted ,Not Reported/ Can not calculate,Not Reported/ Can not calculate,Not Reported/ Can not calculate,Not Reported/ Can not calculate,Not Reported/ Can not calculate,Not Reported/ Can not calculate,Not Reported/ Can not calculate,Not Reported/ Can not calculate,Not Reported/ Can not calculate,,,2013 Influence of lengths of millimeter-scale single-walled carbon nanotube on electrical and mechanical properties of buckypaper,-2.7684740059,-0.3975653305,-2.3709086753,1.183271743,-1.4191629265,,0.7695510786,-0.3268023922,,,,,,,,,,,,,,,,,,,,,,,,Not Reported/ Can not calculate,,Not Reported/ Can not calculate,,Not Reported/ Can not calculate,Not Reported/ Can not calculate,,,Not Reported/ Can not calculate,,,CNT,Not reported/Can not calculate,Not reported/Can not calculate,Not reported/Can not calculate
Unaligned Few-wall CNTs,0.00190,0.50039,0.00381,Not Reported/ Can not calculate,Not Reported/ Can not calculate,Not Reported/ Can not calculate,Not Reported/ Can not calculate,Not Reported/ Can not calculate,5.88235,532,0.47119,No,20.31187,0.04059,Not Reported/ Can not calculate,0.03868,0.00015,Not Reported/ Can not calculate,Not Reported/ Can not calculate,20200511,350 microns long,2013.0,Buckypaper,As-dried,,,Unsorted ,Not Reported/ Can not calculate,Not Reported/ Can not calculate,Not Reported/ Can not calculate,Not Reported/ Can not calculate,Not Reported/ Can not calculate,Not Reported/ Can not calculate,Not Reported/ Can not calculate,Not Reported/ Can not calculate,Not Reported/ Can not calculate,,,2013 Influence of lengths of millimeter-scale single-walled carbon nanotube on electrical and mechanical properties of buckypaper,-2.7202828378,-0.3006949448,-2.419587893,1.3077498826,-1.3915551726,,0.7695510786,-0.3268023922,,,,,,,,,,,,,,,,,,,,,,,,Not Reported/ Can not calculate,,Not Reported/ Can not calculate,,Not Reported/ Can not calculate,Not Reported/ Can not calculate,,,Not Reported/ Can not calculate,,,CNT,Not reported/Can not calculate,Not reported/Can not calculate,Not reported/Can not calculate
Unaligned Few-wall CNTs,0.00350,0.61047,0.00574,Not Reported/ Can not calculate,Not Reported/ Can not calculate,Not Reported/ Can not calculate,Not Reported/ Can not calculate,Not Reported/ Can not calculate,5.88235,532,0.47119,No,27.18213,0.04453,Not Reported/ Can not calculate,0.09517,0.00026,Not Reported/ Can not calculate,Not Reported/ Can not calculate,20200511,350 microns long,2013.0,Buckypaper,As-dried,,,Unsorted ,Not Reported/ Can not calculate,1578.10000,Not Reported/ Can not calculate,Not Reported/ Can not calculate,Not Reported/ Can not calculate,Not Reported/ Can not calculate,Not Reported/ Can not calculate,Not Reported/ Can not calculate,Not Reported/ Can not calculate,,,2013 Influence of lengths of millimeter-scale single-walled carbon nanotube on electrical and mechanical properties of buckypaper,-2.4557930891,-0.2143381201,-2.241454969,1.4342834666,-1.3513784133,,0.7695510786,-0.3268023922,,,,,,,,,,,,,,,,,,,,,,,,Not Reported/ Can not calculate,,Not Reported/ Can not calculate,,Not Reported/ Can not calculate,Not Reported/ Can not calculate,,,Not Reported/ Can not calculate,,,CNT,Not reported/Can not calculate,Not reported/Can not calculate,Not reported/Can not calculate
Aligned Few-wall CNTs,2.90000,1.30000,2.23077,Not Reported/ Can not calculate,0.986,XRD Herman,9.4,X ray,50.00000,633,8.02758,Yes,1300.00000,1.00000,200.00000,3770.00000,2.23077,3.20000,3.20000,20200508,SWCNT extrusion,2013.0,Liquid Extrusion ,,,,Unsorted,9.00000,Not Reported/ Can not calculate,360.70000,69.00000,0.30808,0.30808,0.27918,0.24400,0.33702,1.09392,1.20718,"2013 Strong, Light, Multifunctional Fibers of Carbon Nanotubes with Ultrahigh Conductivity",0.4623979979,0.1139433523,0.3484546456,3.1139433523,0.0,2.3010299957,1.6989700043,0.9045848444,0.5051499783,0.9542425094,2.5571461423,0.0389866154,0.0817728664,,,,,,,,,,,,,,,,,,,Not Reported/ Can not calculate,,Not Reported/ Can not calculate,,Not Reported/ Can not calculate,Not Reported/ Can not calculate,9000.00000,3.95424,9000.00000,3.95424,,CNT,large,Not reported/Can not calculate,Not reported/Can not calculate
Aligned Few-wall CNTs,5.00000,1.40000,3.57143,Not Reported/ Can not calculate,Not Reported/ Can not calculate,Not Reported/ Can not calculate,Not Reported/ Can not calculate,Not Reported/ Can not calculate,Not Reported/ Can not calculate,Not Reported/ Can not calculate,,Yes,Not Reported/ Can not calculate,Not Reported/ Can not calculate,Not Reported/ Can not calculate,Not Reported/ Can not calculate,Not Reported/ Can not calculate,3.20000,3.20000,20200508,I Doped superacid extrusion,2013.0,Liquid Extrusion ,Iodine doped,I2,2.90000,Unsorted,Not Reported/ Can not calculate,Not Reported/ Can not calculate,647.00000,50.80000,0.13975,0.13975,0.13348,0.12802,0.18263,1.30689,1.36826,"2013 Strong, Light, Multifunctional Fibers of Carbon Nanotubes with Ultrahigh Conductivity",0.6989700043,0.1461280357,0.5528419687,,,,,,0.5051499783,,2.8109042807,0.1162377812,0.1361697333,0.4623979979,,,,,,,,,,,,,,,,,,Not Reported/ Can not calculate,,Not Reported/ Can not calculate,,Not Reported/ Can not calculate,Not Reported/ Can not calculate,,,3.20000,0.50515,,CNT,sub-micron,Not reported/Can not calculate,Not reported/Can not calculate
Aligned Few-wall CNTs,0.40000,Not Reported/ Can not calculate,Not Reported/ Can not calculate,Not Reported/ Can not calculate,Not Reported/ Can not calculate,Not Reported/ Can not calculate,Not Reported/ Can not calculate,Not Reported/ Can not calculate,Not Reported/ Can not calculate,Not Reported/ Can not calculate,,No,Not Reported/ Can not calculate,Not Reported/ Can not calculate,Not Reported/ Can not calculate,Not Reported/ Can not calculate,Not Reported/ Can not calculate,3.20000,3.20000,20200508,DeDoped Annealed superacid extrusion,2013.0,Liquid Extrusion ,Annealed,,,Unsorted,Not Reported/ Can not calculate,Not Reported/ Can not calculate,580.00000,196.00000,4.79657,4.79657,3.52756,2.26491,2.09934,0.43768,0.59513,"2013 Strong, Light, Multifunctional Fibers of Carbon Nanotubes with Ultrahigh Conductivity",-0.3979400087,,,,,,,,0.5051499783,,2.7634279936,-0.3588475389,-0.2253906941,,,,,,,,,,,,,,,,,,,Not Reported/ Can not calculate,,Not Reported/ Can not calculate,,Not Reported/ Can not calculate,Not Reported/ Can not calculate,,,3.20000,0.50515,,CNT,sub-micron,Not reported/Can not calculate,Not reported/Can not calculate
Aligned Multiwall CNTs,0.02700,Not Reported/ Can not calculate,Not Reported/ Can not calculate,Not Reported/ Can not calculate,Not Reported/ Can not calculate,Not Reported/ Can not calculate,Not Reported/ Can not calculate,Not Reported/ Can not calculate,Not Reported/ Can not calculate,Not Reported/ Can not calculate,,No,570.00000,Not Reported/ Can not calculate,57.10000,15.39000,Not Reported/ Can not calculate,20.00000,20.00000,20201129,,2013.0,Forest derived,As-is,,,Unsorted,Not Reported/ Can not calculate,Not Reported/ Can not calculate,165.00000,Not Reported/ Can not calculate,Not Reported/ Can not calculate,Not Reported/ Can not calculate,,Not Reported/ Can not calculate,Not Reported/ Can not calculate,,,2013_A simultaneous increase in the thermal and electrical transport in carbon nanotube yarns induced by inter-tube metallic welding,-1.5686362358,,,2.7558748557,,1.7566361082,,,1.3010299957,,2.2174839442,,,,,,,,,,,,,,,,,,,,,Not Reported/ Can not calculate,,,,,,,,20.00000,1.30103,,CNT,sub-micron,Not reported/Can not calculate,Not reported/Can not calculate
Individual Multiwall CNTs,Not Reported/ Can not calculate,2.10000,Not Reported/ Can not calculate,Not Reported/ Can not calculate,Not Reported/ Can not calculate,Not Reported/ Can not calculate,Not Reported/ Can not calculate,Not Reported/ Can not calculate,Not Reported/ Can not calculate,Not Reported/ Can not calculate,,No,Not Reported/ Can not calculate,Not Reported/ Can not calculate,Not Reported/ Can not calculate,Not Reported/ Can not calculate,Not Reported/ Can not calculate,60.00000,60.00000,20200519,"Unfilled MW, Diameter from SEM, density estimated 2.1 g/cm3",2013.0,Chemical Vapor Deposition,As-is,Not Reported/ Can not calculate,Not Reported/ Can not calculate,Not Reported/ Can not calculate,Not Reported/ Can not calculate,Not Reported/ Can not calculate,Not Reported/ Can not calculate,Not Reported/ Can not calculate,Not Reported/ Can not calculate,Not Reported/ Can not calculate,Not Reported/ Can not calculate,Not Reported/ Can not calculate,Not Reported/ Can not calculate,,,2013_Electrical transport and electromigration studies on nickel encapsulated carbon nanotubes: Possible future interconnects,,0.3222192947,,,,,,,1.7781512504,,,,,,Two-probe,Not Reported/ Can not calculate,Not Reported/ Can not calculate,Not Reported/ Can not calculate,Not Reported/ Can not calculate,,Not Reported/ Can not calculate,Not Reported/ Can not calculate,Not Reported/ Can not calculate,Vacuum,Si/SiO2,Not Reported/ Can not calculate,40000000000.00000,Not Reported/ Can not calculate,Not Reported/ Can not calculate,Not Reported/ Can not calculate,2.00000,2.00000,,yes,,,10.60206,,,60.00000,1.77815,,CNT,sub-micron,0.30,sub-mm
Metal CNT Composite,Not Reported/ Can not calculate,Not Reported/ Can not calculate,Not Reported/ Can not calculate,Not Reported/ Can not calculate,Not Reported/ Can not calculate,Not Reported/ Can not calculate,Not Reported/ Can not calculate,Not Reported/ Can not calculate,Not Reported/ Can not calculate,Not Reported/ Can not calculate,,No,Not Reported/ Can not calculate,Not Reported/ Can not calculate,Not Reported/ Can not calculate,Not Reported/ Can not calculate,Not Reported/ Can not calculate,67.00000,67.00000,20200519,Ni encapsulated MWCNT,2013.0,Chemical Vapor Deposition,As-is,Not Reported/ Can not calculate,Not Reported/ Can not calculate,Not Reported/ Can not calculate,Not Reported/ Can not calculate,Not Reported/ Can not calculate,Not Reported/ Can not calculate,Not Reported/ Can not calculate,Not Reported/ Can not calculate,Not Reported/ Can not calculate,Not Reported/ Can not calculate,Not Reported/ Can not calculate,Not Reported/ Can not calculate,,,2013_Electrical transport and electromigration studies on nickel encapsulated carbon nanotubes: Possible future interconnects,,,,,,,,,1.8260748027,,,,,,Two-probe,Not Reported/ Can not calculate,Not Reported/ Can not calculate,Not Reported/ Can not calculate,Not Reported/ Can not calculate,,Not Reported/ Can not calculate,Not Reported/ Can not calculate,Not Reported/ Can not calculate,Vacuum,Si/SiO2,0.45700,130000000000.00000,Not Reported/ Can not calculate,Not Reported/ Can not calculate,Not Reported/ Can not calculate,2.00000,2.00000,,yes,,,11.11394,,,67.00000,1.82607,,Metal,sub-micron,0.30,sub-mm
Aligned Multiwall CNTs,Not Reported/ Can not calculate,0.17778,Not Reported/ Can not calculate,Not Reported/ Can not calculate,Not Reported/ Can not calculate,Not Reported/ Can not calculate,Not Reported/ Can not calculate,Not Reported/ Can not calculate,,Not Reported/ Can not calculate,,No,320.00000,1.80000,25.00000,Not Reported/ Can not calculate,Not Reported/ Can not calculate,10.00000,10.00000,20200716,CNTs firectly pulled from forests,2013.0,Forest derived,Densified,,,Unsorted,Not Reported/ Can not calculate,Not Reported/ Can not calculate,Not Reported/ Can not calculate,Not Reported/ Can not calculate,Not Reported/ Can not calculate,Not Reported/ Can not calculate,Not Reported/ Can not calculate,Not Reported/ Can not calculate,Not Reported/ Can not calculate,,,2013_Enhancing the tensile properties of continuous millimeter-scale carbon nanotube fibers by densification,,-0.7501225268,,2.5051499783,0.2552725051,1.3979400087,,,1.0,,,,,,,,,,,,,,,,,,,,,,,Not Reported/ Can not calculate,,,,,,,,10.00000,1.0,,CNT,sub-micron,Not reported/Can not calculate,Not reported/Can not calculate
Carbon Fiber,Not Reported/ Can not calculate,2.21429,Not Reported/ Can not calculate,Not Reported/ Can not calculate,Not Reported/ Can not calculate,Not Reported/ Can not calculate,Not Reported/ Can not calculate,Not Reported/ Can not calculate,Not Reported/ Can not calculate,Not Reported/ Can not calculate,,No,3100.00000,1.40000,966.00000,Not Reported/ Can not calculate,Not Reported/ Can not calculate,Not Reported/ Can not calculate,Not Reported/ Can not calculate,20200716,,2005.0,Carbon Fiber,As-is,,,Not Reported/ Can not calculate,Not Reported/ Can not calculate,Not Reported/ Can not calculate,Not Reported/ Can not calculate,Not Reported/ Can not calculate,Not Reported/ Can not calculate,Not Reported/ Can not calculate,Not Reported/ Can not calculate,Not Reported/ Can not calculate,Not Reported/ Can not calculate,,,2013_Enhancing the tensile properties of continuous millimeter-scale carbon nanotube fibers by densification,,0.3452336582,,3.4913616938,0.1461280357,2.9849771264,,,,,,,,,,,,,,,,,,,,,,,,,,Not Reported/ Can not calculate,,,,,,,,Not Reported/ Can not calculate,,,Other Carbon,Not reported/Can not calculate,Not reported/Can not calculate,Not reported/Can not calculate
Carbon Fiber,Not Reported/ Can not calculate,1.82051,Not Reported/ Can not calculate,Not Reported/ Can not calculate,Not Reported/ Can not calculate,Not Reported/ Can not calculate,Not Reported/ Can not calculate,Not Reported/ Can not calculate,Not Reported/ Can not calculate,Not Reported/ Can not calculate,,No,7100.00000,3.90000,294.00000,Not Reported/ Can not calculate,Not Reported/ Can not calculate,Not Reported/ Can not calculate,Not Reported/ Can not calculate,20200716,,2005.0,Carbon Fiber,As-is,,,Not Reported/ Can not calculate,Not Reported/ Can not calculate,Not Reported/ Can not calculate,Not Reported/ Can not calculate,Not Reported/ Can not calculate,Not Reported/ Can not calculate,Not Reported/ Can not calculate,Not Reported/ Can not calculate,Not Reported/ Can not calculate,Not Reported/ Can not calculate,,,2013_Enhancing the tensile properties of continuous millimeter-scale carbon nanotube fibers by densification,,0.2601937417,,3.8512583487,0.591064607,2.4683473304,,,,,,,,,,,,,,,,,,,,,,,,,,Not Reported/ Can not calculate,,,,,,,,Not Reported/ Can not calculate,,,Other Carbon,Not reported/Can not calculate,Not reported/Can not calculate,Not reported/Can not calculate
Metal,58.00000,8.90000,6.51685,Not Reported/ Can not calculate,Not Reported/ Can not calculate,Not Reported/ Can not calculate,Not Reported/ Can not calculate,Not Reported/ Can not calculate,Not Reported/ Can not calculate,Not Reported/ Can not calculate,,No,Not Reported/ Can not calculate,Not Reported/ Can not calculate,Not Reported/ Can not calculate,Not Reported/ Can not calculate,Not Reported/ Can not calculate,Not Reported/ Can not calculate,Not Reported/ Can not calculate,20200519,Cu ,2013.0,Sputtered,As-is,Not Reported/ Can not calculate,Not Reported/ Can not calculate,,Not Reported/ Can not calculate,Not Reported/ Can not calculate,,,,,,,,,,2013_One hundred fold increase in current carrying capacity in a carbon nanotube–copper composite,1.7634279936,0.9493900066,0.8140379869,,,,,,,,,,,,Two-probe,Not Reported/ Can not calculate,Not Reported/ Can not calculate,Not Reported/ Can not calculate,Not Reported/ Can not calculate,,Not Reported/ Can not calculate,Not Reported/ Can not calculate,Not Reported/ Can not calculate,Vacuum,Not Reported/ Can not calculate,,61000000000.00000,,Not Reported/ Can not calculate,Not Reported/ Can not calculate,Not Reported/ Can not calculate,50.00000,probe separation estimated from the length of the structure,yes,,,10.78533,,,900.00000,2.95424,"effective diameter: rectangular c.s. area 0.9 height x 0.8 micron width, d = 957.461472963438 assuming a circular area, or d = height",Metal,sub-micron,1.70,sub-mm
Metal,Not Reported/ Can not calculate,19.30000,,Not Reported/ Can not calculate,Not Reported/ Can not calculate,Not Reported/ Can not calculate,Not Reported/ Can not calculate,Not Reported/ Can not calculate,Not Reported/ Can not calculate,Not Reported/ Can not calculate,,No,Not Reported/ Can not calculate,Not Reported/ Can not calculate,Not Reported/ Can not calculate,Not Reported/ Can not calculate,Not Reported/ Can not calculate,Not Reported/ Can not calculate,Not Reported/ Can not calculate,20200519,Au,2013.0,Sputtered,As-is,Not Reported/ Can not calculate,Not Reported/ Can not calculate,,Not Reported/ Can not calculate,Not Reported/ Can not calculate,,,,,,,,,,2013_One hundred fold increase in current carrying capacity in a carbon nanotube–copper composite,,1.285557309,,,,,,,,,,,,,Two-probe,Not Reported/ Can not calculate,Not Reported/ Can not calculate,Not Reported/ Can not calculate,Not Reported/ Can not calculate,,Not Reported/ Can not calculate,Not Reported/ Can not calculate,Not Reported/ Can not calculate,Vacuum,Not Reported/ Can not calculate,,63000000000.00000,,Not Reported/ Can not calculate,Not Reported/ Can not calculate,Not Reported/ Can not calculate,50.00000,probe separation estimated from the length of the structure,yes,,,10.79934,,,900.00000,2.95424,"effective diameter: rectangular c.s. area 0.9 height x 0.8 micron width, d = 957.461472963438 assuming a circular area, or d = height",Metal,sub-micron,1.70,sub-mm
