Repository: MatthewChatham/bulmer-kaniyoor-elliott

File: data.csv (part 21 of 41)
Metal CNT Composite,21.00000,5.20000,4.03846,Not Reported/ Can not calculate,Not Reported/ Can not calculate,Not Reported/ Can not calculate,Not Reported/ Can not calculate,Not Reported/ Can not calculate,Not Reported/ Can not calculate,Not Reported/ Can not calculate,,No,Not Reported/ Can not calculate,Not Reported/ Can not calculate,Not Reported/ Can not calculate,Not Reported/ Can not calculate,Not Reported/ Can not calculate,Not Reported/ Can not calculate,Not Reported/ Can not calculate,20200519,CNT-Cu (45:55),2013.0,Electrodeposition,Densified in acetonitrile solution of Copper acetate,Not Reported/ Can not calculate,Not Reported/ Can not calculate,Unsorted,Not Reported/ Can not calculate,Not Reported/ Can not calculate,,,,,,,,,,2013_One hundred fold increase in current carrying capacity in a carbon nanotube–copper composite,1.3222192947,0.7160033436,0.6062159511,,,,,,,,,,,,Two-probe,Not Reported/ Can not calculate,Not Reported/ Can not calculate,Not Reported/ Can not calculate,Not Reported/ Can not calculate,,Not Reported/ Can not calculate,Not Reported/ Can not calculate,Not Reported/ Can not calculate,Vacuum,Not Reported/ Can not calculate,,6900000000000.00000,,Not Reported/ Can not calculate,Not Reported/ Can not calculate,Not Reported/ Can not calculate,50.00000,probe separation estimated from the length of the structure,yes, --> judgement call,,12.83885,,,900.00000,2.95424,"effective diameter: rectangular c.s. area 0.9 height x 0.8 micron width, d = 957.461472963438 assuming a circular area, or d = height",Metal,sub-micron,1.70,sub-mm
Aligned Multiwall CNTs,0.00300,Not Reported/ Can not calculate,Not Reported/ Can not calculate,1.00608,Not Reported/ Can not calculate,Not Reported/ Can not calculate,Not Reported/ Can not calculate,Not Reported/ Can not calculate,Not Reported/ Can not calculate,Not Reported/ Can not calculate,,No,3.79449,Not Reported/ Can not calculate,0.38372,0.01140,Not Reported/ Can not calculate,10.00000,10.00000,20200507,Sheer rate 0,2014.0,Aligned Buckypaper,As-is,,,Unsorted,Not Reported/ Can not calculate,Not Reported/ Can not calculate,Not Reported/ Can not calculate,Not Reported/ Can not calculate,Not Reported/ Can not calculate,Not Reported/ Can not calculate,Not Reported/ Can not calculate,Not Reported/ Can not calculate,Not Reported/ Can not calculate,,,2014 Anisotropic buckypaper through shear-induced mechanical alignment of carbon nanotubes in water,-2.522425174,,,0.5791529795,,-0.4159912088,,,1.0,,,,,,,,,,,,,,,,,,,,,,,Not Reported/ Can not calculate,,Not Reported/ Can not calculate,,Not Reported/ Can not calculate,Not Reported/ Can not calculate,,,10.00000,1.0,,CNT,sub-micron,Not reported/Can not calculate,Not reported/Can not calculate
Aligned Multiwall CNTs,0.00313,Not Reported/ Can not calculate,Not Reported/ Can not calculate,1.02092,Not Reported/ Can not calculate,Not Reported/ Can not calculate,Not Reported/ Can not calculate,Not Reported/ Can not calculate,Not Reported/ Can not calculate,Not Reported/ Can not calculate,,No,Not Reported/ Can not calculate,Not Reported/ Can not calculate,Not Reported/ Can not calculate,Not Reported/ Can not calculate,Not Reported/ Can not calculate,10.00000,10.00000,20200507,Sheer rate 100,2014.0,Aligned Buckypaper,As-is,,,Unsorted,Not Reported/ Can not calculate,Not Reported/ Can not calculate,Not Reported/ Can not calculate,Not Reported/ Can not calculate,Not Reported/ Can not calculate,Not Reported/ Can not calculate,Not Reported/ Can not calculate,Not Reported/ Can not calculate,Not Reported/ Can not calculate,,,2014 Anisotropic buckypaper through shear-induced mechanical alignment of carbon nanotubes in water,-2.5037906831,,,,,,,,1.0,,,,,,,,,,,,,,,,,,,,,,,Not Reported/ Can not calculate,,Not Reported/ Can not calculate,,Not Reported/ Can not calculate,Not Reported/ Can not calculate,,,10.00000,1.0,,CNT,sub-micron,Not reported/Can not calculate,Not reported/Can not calculate
Aligned Multiwall CNTs,0.00340,Not Reported/ Can not calculate,Not Reported/ Can not calculate,1.14359,Not Reported/ Can not calculate,Not Reported/ Can not calculate,Not Reported/ Can not calculate,Not Reported/ Can not calculate,Not Reported/ Can not calculate,Not Reported/ Can not calculate,,No,Not Reported/ Can not calculate,Not Reported/ Can not calculate,Not Reported/ Can not calculate,Not Reported/ Can not calculate,Not Reported/ Can not calculate,10.00000,10.00000,20200507,Sheer rate 450,2014.0,Aligned Buckypaper,As-is,,,Unsorted,Not Reported/ Can not calculate,Not Reported/ Can not calculate,Not Reported/ Can not calculate,Not Reported/ Can not calculate,Not Reported/ Can not calculate,Not Reported/ Can not calculate,Not Reported/ Can not calculate,Not Reported/ Can not calculate,Not Reported/ Can not calculate,,,2014 Anisotropic buckypaper through shear-induced mechanical alignment of carbon nanotubes in water,-2.4687614009,,,,,,,,1.0,,,,,,,,,,,,,,,,,,,,,,,Not Reported/ Can not calculate,,Not Reported/ Can not calculate,,Not Reported/ Can not calculate,Not Reported/ Can not calculate,,,10.00000,1.0,,CNT,sub-micron,Not reported/Can not calculate,Not reported/Can not calculate
Aligned Multiwall CNTs,0.00384,Not Reported/ Can not calculate,Not Reported/ Can not calculate,1.45843,Not Reported/ Can not calculate,Not Reported/ Can not calculate,Not Reported/ Can not calculate,Not Reported/ Can not calculate,Not Reported/ Can not calculate,Not Reported/ Can not calculate,,No,Not Reported/ Can not calculate,Not Reported/ Can not calculate,Not Reported/ Can not calculate,Not Reported/ Can not calculate,Not Reported/ Can not calculate,10.00000,10.00000,20200507,Sheer rate 640,2014.0,Aligned Buckypaper,As-is,,,Unsorted,Not Reported/ Can not calculate,Not Reported/ Can not calculate,Not Reported/ Can not calculate,Not Reported/ Can not calculate,Not Reported/ Can not calculate,Not Reported/ Can not calculate,Not Reported/ Can not calculate,Not Reported/ Can not calculate,Not Reported/ Can not calculate,,,2014 Anisotropic buckypaper through shear-induced mechanical alignment of carbon nanotubes in water,-2.4156545944,,,,,,,,1.0,,,,,,,,,,,,,,,,,,,,,,,Not Reported/ Can not calculate,,Not Reported/ Can not calculate,,Not Reported/ Can not calculate,Not Reported/ Can not calculate,,,10.00000,1.0,,CNT,sub-micron,Not reported/Can not calculate,Not reported/Can not calculate
Aligned Multiwall CNTs,0.00410,Not Reported/ Can not calculate,Not Reported/ Can not calculate,2.05452,Not Reported/ Can not calculate,Not Reported/ Can not calculate,Not Reported/ Can not calculate,Not Reported/ Can not calculate,Not Reported/ Can not calculate,Not Reported/ Can not calculate,,No,Not Reported/ Can not calculate,Not Reported/ Can not calculate,Not Reported/ Can not calculate,Not Reported/ Can not calculate,Not Reported/ Can not calculate,10.00000,10.00000,20200507,Sheer rate 825,2014.0,Aligned Buckypaper,As-is,,,Unsorted,Not Reported/ Can not calculate,Not Reported/ Can not calculate,Not Reported/ Can not calculate,Not Reported/ Can not calculate,Not Reported/ Can not calculate,Not Reported/ Can not calculate,Not Reported/ Can not calculate,Not Reported/ Can not calculate,Not Reported/ Can not calculate,,,2014 Anisotropic buckypaper through shear-induced mechanical alignment of carbon nanotubes in water,-2.3868510365,,,,,,,,1.0,,,,,,,,,,,,,,,,,,,,,,,Not Reported/ Can not calculate,,Not Reported/ Can not calculate,,Not Reported/ Can not calculate,Not Reported/ Can not calculate,,,10.00000,1.0,,CNT,sub-micron,Not reported/Can not calculate,Not reported/Can not calculate
Aligned Multiwall CNTs,0.00408,Not Reported/ Can not calculate,Not Reported/ Can not calculate,2.04125,Not Reported/ Can not calculate,Not Reported/ Can not calculate,Not Reported/ Can not calculate,Not Reported/ Can not calculate,Not Reported/ Can not calculate,Not Reported/ Can not calculate,,No,5.31078,Not Reported/ Can not calculate,0.61781,0.02164,Not Reported/ Can not calculate,10.00000,10.00000,20200507,Sheer rate 1000,2014.0,Aligned Buckypaper,As-is,,,Unsorted,Not Reported/ Can not calculate,Not Reported/ Can not calculate,Not Reported/ Can not calculate,Not Reported/ Can not calculate,Not Reported/ Can not calculate,Not Reported/ Can not calculate,Not Reported/ Can not calculate,Not Reported/ Can not calculate,Not Reported/ Can not calculate,,,2014 Anisotropic buckypaper through shear-induced mechanical alignment of carbon nanotubes in water,-2.3898473308,,,0.725158061,,-0.209143868,,,1.0,,,,,,,,,,,,,,,,,,,,,,,Not Reported/ Can not calculate,,Not Reported/ Can not calculate,,Not Reported/ Can not calculate,Not Reported/ Can not calculate,,,10.00000,1.0,,CNT,sub-micron,Not reported/Can not calculate,Not reported/Can not calculate
Aligned Multiwall CNTs,0.00403,Not Reported/ Can not calculate,Not Reported/ Can not calculate,1.96702,Not Reported/ Can not calculate,Not Reported/ Can not calculate,Not Reported/ Can not calculate,Not Reported/ Can not calculate,Not Reported/ Can not calculate,Not Reported/ Can not calculate,,No,Not Reported/ Can not calculate,Not Reported/ Can not calculate,Not Reported/ Can not calculate,Not Reported/ Can not calculate,Not Reported/ Can not calculate,10.00000,10.00000,20200507,Sheer rate 1200,2014.0,Aligned Buckypaper,As-is,,,Unsorted,Not Reported/ Can not calculate,Not Reported/ Can not calculate,Not Reported/ Can not calculate,Not Reported/ Can not calculate,Not Reported/ Can not calculate,Not Reported/ Can not calculate,Not Reported/ Can not calculate,Not Reported/ Can not calculate,Not Reported/ Can not calculate,,,2014 Anisotropic buckypaper through shear-induced mechanical alignment of carbon nanotubes in water,-2.3948875554,,,,,,,,1.0,,,,,,,,,,,,,,,,,,,,,,,Not Reported/ Can not calculate,,Not Reported/ Can not calculate,,Not Reported/ Can not calculate,Not Reported/ Can not calculate,,,10.00000,1.0,,CNT,sub-micron,Not reported/Can not calculate,Not reported/Can not calculate
Aligned Few-wall CNTs,3.90000,1.50000,2.60000,Not Reported/ Can not calculate,Not Reported/ Can not calculate,Not Reported/ Can not calculate,Not Reported/ Can not calculate,,25.00000,785,9.49333,Yes,Not Reported/ Can not calculate,Not Reported/ Can not calculate,Not Reported/ Can not calculate,Not Reported/ Can not calculate,Not Reported/ Can not calculate,Not Reported/ Can not calculate,,20200508,Superacid Extrusion,2014.0,Liquid Extrusion ,Acid processed,,,Unsorted,13.60000,Not Reported/ Can not calculate,420.00000,Not Reported/ Can not calculate,Not Reported/ Can not calculate,Not Reported/ Can not calculate,Not Reported/ Can not calculate,Not Reported/ Can not calculate,Not Reported/ Can not calculate,,,2014 High-Ampacity Power Cables of Tightly-Packed and Aligned Carbon Nanotubes,0.591064607,0.1760912591,0.414973348,,,,1.3979400087,0.9774186357,,1.1335389084,2.6232492904,,,,,,,,,,,,,,,,,,,,,Not Reported/ Can not calculate,,no,,Not Reported/ Can not calculate,Not Reported/ Can not calculate,13600.00000,4.13354,13600.00000,4.13354,,CNT,large,Not reported/Can not calculate,Not reported/Can not calculate
Aligned Few-wall CNTs,2.42718,1.20000,2.02265,Not Reported/ Can not calculate,Not Reported/ Can not calculate,Not Reported/ Can not calculate,Not Reported/ Can not calculate,Not Reported/ Can not calculate,25.00000,785,9.49333,Yes,Not Reported/ Can not calculate,Not Reported/ Can not calculate,Not Reported/ Can not calculate,Not Reported/ Can not calculate,Not Reported/ Can not calculate,Not Reported/ Can not calculate,,20200508,Superacid Extrusion,2014.0,Liquid Extrusion ,Acid processed,,,Unsorted,10.50000,Not Reported/ Can not calculate,331.00000,Not Reported/ Can not calculate,Not Reported/ Can not calculate,Not Reported/ Can not calculate,Not Reported/ Can not calculate,Not Reported/ Can not calculate,Not Reported/ Can not calculate,,,2014 High-Ampacity Power Cables of Tightly-Packed and Aligned Carbon Nanotubes,0.385102784,0.079181246,0.3059215379,,,,1.3979400087,0.9774186357,,1.0211892991,2.5198279938,,,,Four-probe,Air,Suspended,125.00000,1440000000.00000,1200.00000,Not Reported/ Can not calculate,Not Reported/ Can not calculate,Not Reported/ Can not calculate,Not Reported/ Can not calculate,Not Reported/ Can not calculate,Not Reported/ Can not calculate,Not Reported/ Can not calculate,Not Reported/ Can not calculate,Not Reported/ Can not calculate,Not Reported/ Can not calculate,Not Reported/ Can not calculate,Not Reported/ Can not calculate,,no,,9.15836,,10500.00000,4.02119,10500.00000,4.02119,,CNT,large,Not reported/Can not calculate,Not reported/Can not calculate
Aligned Few-wall CNTs,2.51256,1.20000,2.09380,Not Reported/ Can not calculate,Not Reported/ Can not calculate,Not Reported/ Can not calculate,Not Reported/ Can not calculate,Not Reported/ Can not calculate,25.00000,785,9.49333,Yes,Not Reported/ Can not calculate,Not Reported/ Can not calculate,Not Reported/ Can not calculate,Not Reported/ Can not calculate,Not Reported/ Can not calculate,Not Reported/ Can not calculate,,20200508,Superacid Extrusion,2014.0,Liquid Extrusion ,Acid processed,,,Unsorted,20.50000,Not Reported/ Can not calculate,314.00000,Not Reported/ Can not calculate,Not Reported/ Can not calculate,Not Reported/ Can not calculate,Not Reported/ Can not calculate,Not Reported/ Can not calculate,Not Reported/ Can not calculate,,,2014 High-Ampacity Power Cables of Tightly-Packed and Aligned Carbon Nanotubes,0.4001169279,0.079181246,0.3209356819,,,,1.3979400087,0.9774186357,,1.3117538611,2.4969296481,,,,Four-probe,Air,Suspended,Not Reported/ Can not calculate,211000000.00000,150.00000,182000000.00000,Not Reported/ Can not calculate,Not Reported/ Can not calculate,Vacuum,Suspended,Not Reported/ Can not calculate,136000000.00000,85.00000,103000000.00000,Not Reported/ Can not calculate,32500.00000,32500.00000,calculated,no,,8.32428,8.13354,20500.00000,4.31175,20500.00000,4.31175,,CNT,large,4.51,large
Aligned Few-wall CNTs,5.88235,Not Reported/ Can not calculate,Not Reported/ Can not calculate,Not Reported/ Can not calculate,Not Reported/ Can not calculate,Not Reported/ Can not calculate,Not Reported/ Can not calculate,Not Reported/ Can not calculate,25.00000,785,9.49333,Yes,Not Reported/ Can not calculate,Not Reported/ Can not calculate,Not Reported/ Can not calculate,Not Reported/ Can not calculate,Not Reported/ Can not calculate,Not Reported/ Can not calculate,,20200508,Superacid Extrusion,2014.0,Liquid Extrusion ,Acid processed,,,Unsorted,Not Reported/ Can not calculate,Not Reported/ Can not calculate,Not Reported/ Can not calculate,Not Reported/ Can not calculate,Not Reported/ Can not calculate,Not Reported/ Can not calculate,Not Reported/ Can not calculate,Not Reported/ Can not calculate,Not Reported/ Can not calculate,,,2014 High-Ampacity Power Cables of Tightly-Packed and Aligned Carbon Nanotubes,0.7695510786,,,,,,1.3979400087,0.9774186357,,,,,,,,,,,,,,,,,,,,,,,,Not Reported/ Can not calculate,,no,,Not Reported/ Can not calculate,Not Reported/ Can not calculate,,,Not Reported/ Can not calculate,,,CNT,Not reported/Can not calculate,Not reported/Can not calculate,Not reported/Can not calculate
Aligned Few-wall CNTs,4.00000,Not Reported/ Can not calculate,Not Reported/ Can not calculate,Not Reported/ Can not calculate,Not Reported/ Can not calculate,Not Reported/ Can not calculate,Not Reported/ Can not calculate,Not Reported/ Can not calculate,25.00000,785,9.49333,No,Not Reported/ Can not calculate,Not Reported/ Can not calculate,Not Reported/ Can not calculate,Not Reported/ Can not calculate,Not Reported/ Can not calculate,Not Reported/ Can not calculate,,20200508,Superacid Extrusion,2014.0,Liquid Extrusion ,Vac Annealed,,,Unsorted,20.00000,Not Reported/ Can not calculate,Not Reported/ Can not calculate,Not Reported/ Can not calculate,Not Reported/ Can not calculate,Not Reported/ Can not calculate,Not Reported/ Can not calculate,Not Reported/ Can not calculate,Not Reported/ Can not calculate,,,2014 High-Ampacity Power Cables of Tightly-Packed and Aligned Carbon Nanotubes,0.6020599913,,,,,,1.3979400087,0.9774186357,,1.3010299957,,,,,,,,,,,,,,,,,,,,,,Not Reported/ Can not calculate,,no,,Not Reported/ Can not calculate,Not Reported/ Can not calculate,20000.00000,4.30103,20000.00000,4.30103,,CNT,large,Not reported/Can not calculate,Not reported/Can not calculate
Aligned Multiwall CNTs,Not Reported/ Can not calculate,0.47000,Not Reported/ Can not calculate,Not Reported/ Can not calculate,1.1,Raman G peak anisotropy,Not Reported/ Can not calculate,Not Reported/ Can not calculate,,514,,No,186.00000,0.39574,3.20000,Not Reported/ Can not calculate,Not Reported/ Can not calculate,7.80000,7.80000,20200512,As-is,2014.0,Floating Catalyst,As-is,,,Unsorted,Not Reported/ Can not calculate,Not Reported/ Can not calculate,Not Reported/ Can not calculate,Not Reported/ Can not calculate,Not Reported/ Can not calculate,Not Reported/ Can not calculate,Not Reported/ Can not calculate,Not Reported/ Can not calculate,Not Reported/ Can not calculate,,,2014 Highly aligned dense carbon nanotube sheets induced by multiple stretching and pressing,,-0.3279021421,,2.2695129442,-0.4025849137,0.5051499783,,,0.8920946027,,,,,,,,,,,,,,,,,,,,,,,Not Reported/ Can not calculate,,Not Reported/ Can not calculate,,Not Reported/ Can not calculate,Not Reported/ Can not calculate,,,7.80000,0.89209,,CNT,sub-micron,Not reported/Can not calculate,Not reported/Can not calculate
Aligned Multiwall CNTs,Not Reported/ Can not calculate,0.53000,Not Reported/ Can not calculate,Not Reported/ Can not calculate,4.1,Raman G peak anisotropy,Not Reported/ Can not calculate,Not Reported/ Can not calculate,,514,,No,307.00000,0.57925,11.90000,Not Reported/ Can not calculate,Not Reported/ Can not calculate,7.80000,7.80000,20200512,stretched,2014.0,Floating Catalyst,Stetched,,,Unsorted,Not Reported/ Can not calculate,1587.00000,Not Reported/ Can not calculate,Not Reported/ Can not calculate,Not Reported/ Can not calculate,Not Reported/ Can not calculate,Not Reported/ Can not calculate,Not Reported/ Can not calculate,Not Reported/ Can not calculate,,,2014 Highly aligned dense carbon nanotube sheets induced by multiple stretching and pressing,,-0.2757241304,,2.4871383755,-0.2371374941,1.0755469614,,,0.8920946027,,,,,,,,,,,,,,,,,,,,,,,Not Reported/ Can not calculate,,Not Reported/ Can not calculate,,Not Reported/ Can not calculate,Not Reported/ Can not calculate,,,7.80000,0.89209,,CNT,sub-micron,Not reported/Can not calculate,Not reported/Can not calculate
Aligned Multiwall CNTs,Not Reported/ Can not calculate,0.68000,Not Reported/ Can not calculate,Not Reported/ Can not calculate,5.9,Raman G peak anisotropy,Not Reported/ Can not calculate,Not Reported/ Can not calculate,,514,,No,416.00000,0.61176,13.40000,Not Reported/ Can not calculate,Not Reported/ Can not calculate,7.80000,7.80000,20200512,One time stretching and pressing,2014.0,Floating Catalyst,Stetched,,,Unsorted,Not Reported/ Can not calculate,1579.60000,Not Reported/ Can not calculate,Not Reported/ Can not calculate,Not Reported/ Can not calculate,Not Reported/ Can not calculate,Not Reported/ Can not calculate,Not Reported/ Can not calculate,Not Reported/ Can not calculate,,,2014 Highly aligned dense carbon nanotube sheets induced by multiple stretching and pressing,,-0.1674910873,,2.6190933306,-0.2134155821,1.1271047984,,,0.8920946027,,,,,,,,,,,,,,,,,,,,,,,Not Reported/ Can not calculate,,Not Reported/ Can not calculate,,Not Reported/ Can not calculate,Not Reported/ Can not calculate,,,7.80000,0.89209,,CNT,sub-micron,Not reported/Can not calculate,Not reported/Can not calculate
Aligned Multiwall CNTs,Not Reported/ Can not calculate,0.98000,Not Reported/ Can not calculate,Not Reported/ Can not calculate,8.8,Raman G peak anisotropy,Not Reported/ Can not calculate,Not Reported/ Can not calculate,,514,,No,598.00000,0.61020,15.40000,Not Reported/ Can not calculate,Not Reported/ Can not calculate,7.80000,7.80000,20200512,Two time strtching and pressing,2014.0,Floating Catalyst,Stetched,,,Unsorted,Not Reported/ Can not calculate,1581.90000,Not Reported/ Can not calculate,Not Reported/ Can not calculate,Not Reported/ Can not calculate,Not Reported/ Can not calculate,Not Reported/ Can not calculate,Not Reported/ Can not calculate,Not Reported/ Can not calculate,,,2014 Highly aligned dense carbon nanotube sheets induced by multiple stretching and pressing,,-0.0087739243,,2.776701184,-0.2145248917,1.1875207208,,,0.8920946027,,,,,,,,,,,,,,,,,,,,,,,Not Reported/ Can not calculate,,Not Reported/ Can not calculate,,Not Reported/ Can not calculate,Not Reported/ Can not calculate,,,7.80000,0.89209,,CNT,sub-micron,Not reported/Can not calculate,Not reported/Can not calculate
Aligned Few-wall CNTs,2.27000,1.30000,1.74615,Not Reported/ Can not calculate,0.82,XRD Percentage,23,X ray,3.74000,514,0.26105,No,4340.00000,3.30000,91.00000,9851.80000,5.76231,2--7 ,4.50000,20200508,Rolled double walls Floating Cat,2014.0,Floating Catalyst,Rolled,,,Unsorted,Not Reported/ Can not calculate,1585.00000,Not Reported/ Can not calculate,Not Reported/ Can not calculate,Not Reported/ Can not calculate,Not Reported/ Can not calculate,Not Reported/ Can not calculate,Not Reported/ Can not calculate,Not Reported/ Can not calculate,,,2014 High-strength carbon nanotube fibre-like ribbon with high ductility and high electrical conductivity,0.3560258572,0.1139433523,0.2420825049,3.6374897295,0.5185139399,1.9590413923,0.5728716022,-0.5832759218,0.6532125138,,,,,,,,,,,,,,,,,,,,,,,Not Reported/ Can not calculate,,Not Reported/ Can not calculate,,Not Reported/ Can not calculate,Not Reported/ Can not calculate,,,4.50000,0.65321,,CNT,sub-micron,Not reported/Can not calculate,Not reported/Can not calculate
Aligned Few-wall CNTs,0.12700,Not Reported/ Can not calculate,Not Reported/ Can not calculate,Not Reported/ Can not calculate,0.806,XRD Percentage,22.89,X ray,3.74000,514,0.26105,No,362.00000,Not Reported/ Can not calculate,1.81000,45.97400,Not Reported/ Can not calculate,2--7 ,4.50000,20200508,As-is double walls Floating Cat,2014.0,Floating Catalyst,As-is,,,Unsorted,Not Reported/ Can not calculate,1585.00000,Not Reported/ Can not calculate,Not Reported/ Can not calculate,Not Reported/ Can not calculate,Not Reported/ Can not calculate,Not Reported/ Can not calculate,Not Reported/ Can not calculate,Not Reported/ Can not calculate,,,2014 High-strength carbon nanotube fibre-like ribbon with high ductility and high electrical conductivity,-0.896196279,,,2.5587085705,,0.2576785749,0.5728716022,-0.5832759218,0.6532125138,,,,,,,,,,,,,,,,,,,,,,,Not Reported/ Can not calculate,,Not Reported/ Can not calculate,,Not Reported/ Can not calculate,Not Reported/ Can not calculate,,,4.50000,0.65321,,CNT,sub-micron,Not reported/Can not calculate,Not reported/Can not calculate
Carbon Fiber,0.06500,Not Reported/ Can not calculate,Not Reported/ Can not calculate,Not Reported/ Can not calculate,Not Reported/ Can not calculate,Not Reported/ Can not calculate,Not Reported/ Can not calculate,Not Reported/ Can not calculate,Not Reported/ Can not calculate,Not Reported/ Can not calculate,,No,4270.00000,Not Reported/ Can not calculate,228.00000,277.55000,Not Reported/ Can not calculate,Not Reported/ Can not calculate,Not Reported/ Can not calculate,20191229,Hexcel AS4,2014.0,,,,,Not Reported/ Can not calculate,Not Reported/ Can not calculate,Not Reported/ Can not calculate,Not Reported/ Can not calculate,Not Reported/ Can not calculate,Not Reported/ Can not calculate,Not Reported/ Can not calculate,Not Reported/ Can not calculate,Not Reported/ Can not calculate,Not Reported/ Can not calculate,,,2014 High-strength carbon nanotube fibre-like ribbon with high ductility and high electrical conductivity,-1.1870866434,,,3.630427875,,2.357934847,,,,,,,,,,,,,,,,,,,,,,,,,,Not Reported/ Can not calculate,,Not Reported/ Can not calculate,,Not Reported/ Can not calculate,Not Reported/ Can not calculate,Not Reported/ Can not calculate,,Not Reported/ Can not calculate,,,Other Carbon,Not reported/Can not calculate,Not reported/Can not calculate,Not reported/Can not calculate
Carbon Fiber,Not Reported/ Can not calculate,Not Reported/ Can not calculate,Not Reported/ Can not calculate,Not Reported/ Can not calculate,Not Reported/ Can not calculate,Not Reported/ Can not calculate,Not Reported/ Can not calculate,Not Reported/ Can not calculate,Not Reported/ Can not calculate,Not Reported/ Can not calculate,,No,5580.00000,Not Reported/ Can not calculate,304.00000,Not Reported/ Can not calculate,Not Reported/ Can not calculate,Not Reported/ Can not calculate,Not Reported/ Can not calculate,20191229,Hexcel IM8,2014.0,,,,,Not Reported/ Can not calculate,Not Reported/ Can not calculate,Not Reported/ Can not calculate,Not Reported/ Can not calculate,Not Reported/ Can not calculate,Not Reported/ Can not calculate,Not Reported/ Can not calculate,Not Reported/ Can not calculate,Not Reported/ Can not calculate,Not Reported/ Can not calculate,,,2014 High-strength carbon nanotube fibre-like ribbon with high ductility and high electrical conductivity,,,,3.7466341989,,2.4828735836,,,,,,,,,,,,,,,,,,,,,,,,,,Not Reported/ Can not calculate,,Not Reported/ Can not calculate,,Not Reported/ Can not calculate,Not Reported/ Can not calculate,Not Reported/ Can not calculate,,Not Reported/ Can not calculate,,,Other Carbon,Not reported/Can not calculate,Not reported/Can not calculate,Not reported/Can not calculate
Carbon Fiber,0.06670,Not Reported/ Can not calculate,Not Reported/ Can not calculate,Not Reported/ Can not calculate,Not Reported/ Can not calculate,Not Reported/ Can not calculate,Not Reported/ Can not calculate,Not Reported/ Can not calculate,Not Reported/ Can not calculate,Not Reported/ Can not calculate,,No,4280.00000,Not Reported/ Can not calculate,255.00000,285.47600,Not Reported/ Can not calculate,Not Reported/ Can not calculate,Not Reported/ Can not calculate,20191229,Cytec Thornel ® PAN -based carbon fibers T650/35,2014.0,,,,,Not Reported/ Can not calculate,Not Reported/ Can not calculate,Not Reported/ Can not calculate,Not Reported/ Can not calculate,Not Reported/ Can not calculate,Not Reported/ Can not calculate,Not Reported/ Can not calculate,Not Reported/ Can not calculate,Not Reported/ Can not calculate,Not Reported/ Can not calculate,,,2014 High-strength carbon nanotube fibre-like ribbon with high ductility and high electrical conductivity,-1.1758741661,,,3.631443769,,2.4065401804,,,,,,,,,,,,,,,,,,,,,,,,,,Not Reported/ Can not calculate,,Not Reported/ Can not calculate,,Not Reported/ Can not calculate,Not Reported/ Can not calculate,Not Reported/ Can not calculate,,Not Reported/ Can not calculate,,,Other Carbon,Not reported/Can not calculate,Not reported/Can not calculate,Not reported/Can not calculate
Carbon Fiber,Not Reported/ Can not calculate,Not Reported/ Can not calculate,Not Reported/ Can not calculate,Not Reported/ Can not calculate,Not Reported/ Can not calculate,Not Reported/ Can not calculate,Not Reported/ Can not calculate,Not Reported/ Can not calculate,Not Reported/ Can not calculate,Not Reported/ Can not calculate,,No,5490.00000,Not Reported/ Can not calculate,294.00000,Not Reported/ Can not calculate,Not Reported/ Can not calculate,Not Reported/ Can not calculate,Not Reported/ Can not calculate,20191229,Toray Torayca ® PAN -based carbon fibers M30SC,2014.0,,,,,Not Reported/ Can not calculate,Not Reported/ Can not calculate,Not Reported/ Can not calculate,Not Reported/ Can not calculate,Not Reported/ Can not calculate,Not Reported/ Can not calculate,Not Reported/ Can not calculate,Not Reported/ Can not calculate,Not Reported/ Can not calculate,Not Reported/ Can not calculate,,,2014 High-strength carbon nanotube fibre-like ribbon with high ductility and high electrical conductivity,,,,3.7395723445,,2.4683473304,,,,,,,,,,,,,,,,,,,,,,,,,,Not Reported/ Can not calculate,,Not Reported/ Can not calculate,,Not Reported/ Can not calculate,Not Reported/ Can not calculate,Not Reported/ Can not calculate,,Not Reported/ Can not calculate,,,Other Carbon,Not reported/Can not calculate,Not reported/Can not calculate,Not reported/Can not calculate
Carbon Fiber,0.75000,Not Reported/ Can not calculate,Not Reported/ Can not calculate,Not Reported/ Can not calculate,Not Reported/ Can not calculate,Not Reported/ Can not calculate,Not Reported/ Can not calculate,Not Reported/ Can not calculate,Not Reported/ Can not calculate,Not Reported/ Can not calculate,,No,2340.00000,Not Reported/ Can not calculate,896.00000,1755.00000,Not Reported/ Can not calculate,Not Reported/ Can not calculate,Not Reported/ Can not calculate,20191229,Cytec Thornel® pitch -based carbon fibers K-800X,2014.0,,,,,Not Reported/ Can not calculate,Not Reported/ Can not calculate,Not Reported/ Can not calculate,Not Reported/ Can not calculate,Not Reported/ Can not calculate,Not Reported/ Can not calculate,Not Reported/ Can not calculate,Not Reported/ Can not calculate,Not Reported/ Can not calculate,Not Reported/ Can not calculate,,,2014 High-strength carbon nanotube fibre-like ribbon with high ductility and high electrical conductivity,-0.1249387366,,,3.3692158574,,2.9523080097,,,,,,,,,,,,,,,,,,,,,,,,,,Not Reported/ Can not calculate,,Not Reported/ Can not calculate,,Not Reported/ Can not calculate,Not Reported/ Can not calculate,Not Reported/ Can not calculate,,Not Reported/ Can not calculate,,,Other Carbon,Not reported/Can not calculate,Not reported/Can not calculate,Not reported/Can not calculate
Carbon Fiber,0.83900,Not Reported/ Can not calculate,Not Reported/ Can not calculate,Not Reported/ Can not calculate,Not Reported/ Can not calculate,Not Reported/ Can not calculate,Not Reported/ Can not calculate,Not Reported/ Can not calculate,Not Reported/ Can not calculate,Not Reported/ Can not calculate,,No,3100.00000,Not Reported/ Can not calculate,965.00000,2600.90000,Not Reported/ Can not calculate,Not Reported/ Can not calculate,Not Reported/ Can not calculate,20191229,Cytec Thornel® pitch -based carbon fibers K-1100,2014.0,,,,,Not Reported/ Can not calculate,Not Reported/ Can not calculate,Not Reported/ Can not calculate,Not Reported/ Can not calculate,Not Reported/ Can not calculate,Not Reported/ Can not calculate,Not Reported/ Can not calculate,Not Reported/ Can not calculate,Not Reported/ Can not calculate,Not Reported/ Can not calculate,,,2014 High-strength carbon nanotube fibre-like ribbon with high ductility and high electrical conductivity,-0.0762380392,,,3.4913616938,,2.9845273133,,,,,,,,,,,,,,,,,,,,,,,,,,Not Reported/ Can not calculate,,Not Reported/ Can not calculate,,Not Reported/ Can not calculate,Not Reported/ Can not calculate,Not Reported/ Can not calculate,,Not Reported/ Can not calculate,,,Other Carbon,Not reported/Can not calculate,Not reported/Can not calculate,Not reported/Can not calculate
Unaligned Few-wall CNTs,0.00924,Not Reported/ Can not calculate,Not Reported/ Can not calculate,Not Reported/ Can not calculate,Not Reported/ Can not calculate,Not Reported/ Can not calculate,Not Reported/ Can not calculate,Not Reported/ Can not calculate,Not Reported/ Can not calculate,Not Reported/ Can not calculate,,No,Not Reported/ Can not calculate,Not Reported/ Can not calculate,Not Reported/ Can not calculate,Not Reported/ Can not calculate,Not Reported/ Can not calculate,3.90000,3.90000,20200513,1.39890343873096 wall number ,2014.0,Forest derived,Annealed,,,Unsorted,Not Reported/ Can not calculate,Not Reported/ Can not calculate,Not Reported/ Can not calculate,Not Reported/ Can not calculate,Not Reported/ Can not calculate,Not Reported/ Can not calculate,Not Reported/ Can not calculate,Not Reported/ Can not calculate,Not Reported/ Can not calculate,,,2014 Interplay of wall number and diameter on the electrical conductivity of carbon nanotube thin films,-2.0343880129,,,,,,,,0.591064607,,,,,,,,,,,,,,,,,,,,,,,Not Reported/ Can not calculate,,Not Reported/ Can not calculate,,Not Reported/ Can not calculate,Not Reported/ Can not calculate,,,3.90000,0.59106,,CNT,sub-micron,Not reported/Can not calculate,Not reported/Can not calculate
Unaligned Few-wall CNTs,0.01480,Not Reported/ Can not calculate,Not Reported/ Can not calculate,Not Reported/ Can not calculate,Not Reported/ Can not calculate,Not Reported/ Can not calculate,Not Reported/ Can not calculate,Not Reported/ Can not calculate,Not Reported/ Can not calculate,Not Reported/ Can not calculate,,No,Not Reported/ Can not calculate,Not Reported/ Can not calculate,Not Reported/ Can not calculate,Not Reported/ Can not calculate,Not Reported/ Can not calculate,Not Reported/ Can not calculate,,20200513,2.10018453458249 wall number ,2014.0,Forest derived,Annealed,,,Unsorted,Not Reported/ Can not calculate,Not Reported/ Can not calculate,Not Reported/ Can not calculate,Not Reported/ Can not calculate,Not Reported/ Can not calculate,Not Reported/ Can not calculate,Not Reported/ Can not calculate,Not Reported/ Can not calculate,Not Reported/ Can not calculate,,,2014 Interplay of wall number and diameter on the electrical conductivity of carbon nanotube thin films,-1.8297770246,,,,,,,,,,,,,,,,,,,,,,,,,,,,,,,Not Reported/ Can not calculate,,Not Reported/ Can not calculate,,Not Reported/ Can not calculate,Not Reported/ Can not calculate,,,Not Reported/ Can not calculate,,,CNT,Not reported/Can not calculate,Not reported/Can not calculate,Not reported/Can not calculate
Unaligned Few-wall CNTs,0.01683,Not Reported/ Can not calculate,Not Reported/ Can not calculate,Not Reported/ Can not calculate,Not Reported/ Can not calculate,Not Reported/ Can not calculate,Not Reported/ Can not calculate,Not Reported/ Can not calculate,Not Reported/ Can not calculate,Not Reported/ Can not calculate,,No,Not Reported/ Can not calculate,Not Reported/ Can not calculate,Not Reported/ Can not calculate,Not Reported/ Can not calculate,Not Reported/ Can not calculate,5.40000,5.40000,20200513,2.70065296852265 wall number ,2014.0,Forest derived,Annealed,,,Unsorted,Not Reported/ Can not calculate,Not Reported/ Can not calculate,Not Reported/ Can not calculate,Not Reported/ Can not calculate,Not Reported/ Can not calculate,Not Reported/ Can not calculate,Not Reported/ Can not calculate,Not Reported/ Can not calculate,Not Reported/ Can not calculate,,,2014 Interplay of wall number and diameter on the electrical conductivity of carbon nanotube thin films,-1.7738724524,,,,,,,,0.7323937598,,,,,,,,,,,,,,,,,,,,,,,Not Reported/ Can not calculate,,Not Reported/ Can not calculate,,Not Reported/ Can not calculate,Not Reported/ Can not calculate,,,5.40000,0.73239,,CNT,sub-micron,Not reported/Can not calculate,Not reported/Can not calculate
Unaligned Few-wall CNTs,0.01486,Not Reported/ Can not calculate,Not Reported/ Can not calculate,Not Reported/ Can not calculate,Not Reported/ Can not calculate,Not Reported/ Can not calculate,Not Reported/ Can not calculate,Not Reported/ Can not calculate,Not Reported/ Can not calculate,Not Reported/ Can not calculate,,No,Not Reported/ Can not calculate,Not Reported/ Can not calculate,Not Reported/ Can not calculate,Not Reported/ Can not calculate,Not Reported/ Can not calculate,Not Reported/ Can not calculate,,20200513,3.1066503424536 wall number ,2014.0,Forest derived,Annealed,,,Unsorted,Not Reported/ Can not calculate,Not Reported/ Can not calculate,Not Reported/ Can not calculate,Not Reported/ Can not calculate,Not Reported/ Can not calculate,Not Reported/ Can not calculate,Not Reported/ Can not calculate,Not Reported/ Can not calculate,Not Reported/ Can not calculate,,,2014 Interplay of wall number and diameter on the electrical conductivity of carbon nanotube thin films,-1.8279728313,,,,,,,,,,,,,,,,,,,,,,,,,,,,,,,Not Reported/ Can not calculate,,Not Reported/ Can not calculate,,Not Reported/ Can not calculate,Not Reported/ Can not calculate,,,Not Reported/ Can not calculate,,,CNT,Not reported/Can not calculate,Not reported/Can not calculate,Not reported/Can not calculate
Unaligned multiwall CNTs,0.01270,Not Reported/ Can not calculate,Not Reported/ Can not calculate,Not Reported/ Can not calculate,Not Reported/ Can not calculate,Not Reported/ Can not calculate,Not Reported/ Can not calculate,Not Reported/ Can not calculate,Not Reported/ Can not calculate,Not Reported/ Can not calculate,,No,Not Reported/ Can not calculate,Not Reported/ Can not calculate,Not Reported/ Can not calculate,Not Reported/ Can not calculate,Not Reported/ Can not calculate,7.90000,7.90000,20200513,4.59647609922282 wall number ,2014.0,Forest derived,Annealed,,,Unsorted,Not Reported/ Can not calculate,Not Reported/ Can not calculate,Not Reported/ Can not calculate,Not Reported/ Can not calculate,Not Reported/ Can not calculate,Not Reported/ Can not calculate,Not Reported/ Can not calculate,Not Reported/ Can not calculate,Not Reported/ Can not calculate,,,2014 Interplay of wall number and diameter on the electrical conductivity of carbon nanotube thin films,-1.896057108,,,,,,,,0.8976270913,,,,,,,,,,,,,,,,,,,,,,,Not Reported/ Can not calculate,,Not Reported/ Can not calculate,,Not Reported/ Can not calculate,Not Reported/ Can not calculate,,,7.90000,0.89763,,CNT,sub-micron,Not reported/Can not calculate,Not reported/Can not calculate
Unaligned multiwall CNTs,0.01221,Not Reported/ Can not calculate,Not Reported/ Can not calculate,Not Reported/ Can not calculate,Not Reported/ Can not calculate,Not Reported/ Can not calculate,Not Reported/ Can not calculate,Not Reported/ Can not calculate,Not Reported/ Can not calculate,Not Reported/ Can not calculate,,No,Not Reported/ Can not calculate,Not Reported/ Can not calculate,Not Reported/ Can not calculate,Not Reported/ Can not calculate,Not Reported/ Can not calculate,8.70000,8.70000,20200513,5.49313673302814 wall number ,2014.0,Forest derived,Annealed,,,Unsorted,Not Reported/ Can not calculate,Not Reported/ Can not calculate,Not Reported/ Can not calculate,Not Reported/ Can not calculate,Not Reported/ Can not calculate,Not Reported/ Can not calculate,Not Reported/ Can not calculate,Not Reported/ Can not calculate,Not Reported/ Can not calculate,,,2014 Interplay of wall number and diameter on the electrical conductivity of carbon nanotube thin films,-1.9132409044,,,,,,,,0.9395192526,,,,,,,,,,,,,,,,,,,,,,,Not Reported/ Can not calculate,,Not Reported/ Can not calculate,,Not Reported/ Can not calculate,Not Reported/ Can not calculate,,,8.70000,0.93952,,CNT,sub-micron,Not reported/Can not calculate,Not reported/Can not calculate
Aligned Few-wall CNTs,0.00566,Not Reported/ Can not calculate,Not Reported/ Can not calculate,1.09239,Not Reported/ Can not calculate,Not Reported/ Can not calculate,Not Reported/ Can not calculate,Not Reported/ Can not calculate,Not Reported/ Can not calculate,Not Reported/ Can not calculate,,No,Not Reported/ Can not calculate,Not Reported/ Can not calculate,Not Reported/ Can not calculate,Not Reported/ Can not calculate,Not Reported/ Can not calculate,Not Reported/ Can not calculate,Not Reported/ Can not calculate,20200513,1.00636591642574 wall number ,2014.0,Forest derived,Annealed,,,Unsorted,Not Reported/ Can not calculate,Not Reported/ Can not calculate,Not Reported/ Can not calculate,Not Reported/ Can not calculate,Not Reported/ Can not calculate,Not Reported/ Can not calculate,Not Reported/ Can not calculate,Not Reported/ Can not calculate,Not Reported/ Can not calculate,,,2014 Interplay of wall number and diameter on the electrical conductivity of carbon nanotube thin films,-2.2472634714,,,,,,,,,,,,,,,,,,,,,,,,,,,,,,,Not Reported/ Can not calculate,,Not Reported/ Can not calculate,,Not Reported/ Can not calculate,Not Reported/ Can not calculate,,,Not Reported/ Can not calculate,,,CNT,Not reported/Can not calculate,Not reported/Can not calculate,Not reported/Can not calculate
