Repository: MatthewChatham/bulmer-kaniyoor-elliott

File: data.csv (part 23 of 41)
Metal,37.80000,2.70000,14.00000,Not Reported/ Can not calculate,Not Reported/ Can not calculate,Not Reported/ Can not calculate,Not Reported/ Can not calculate,Not Reported/ Can not calculate,Not Reported/ Can not calculate,Not Reported/ Can not calculate,,No,Not Reported/ Can not calculate,Not Reported/ Can not calculate,Not Reported/ Can not calculate,Not Reported/ Can not calculate,Not Reported/ Can not calculate,Not Reported/ Can not calculate,Not Reported/ Can not calculate,20191230,Aluminum,2015.0,,,,,Not Reported/ Can not calculate,Not Reported/ Can not calculate,Not Reported/ Can not calculate,Not Reported/ Can not calculate,Not Reported/ Can not calculate,Not Reported/ Can not calculate,Not Reported/ Can not calculate,Not Reported/ Can not calculate,Not Reported/ Can not calculate,Not Reported/ Can not calculate,,,2015 The Structural and Electronic Properties of Carbon Nanotubes,1.5774917998,0.4313637642,1.1461280357,,,,,,,,,,,,,,,,,,,,,,,,,,,,,Not Reported/ Can not calculate,,Not Reported/ Can not calculate,,Not Reported/ Can not calculate,Not Reported/ Can not calculate,,,Not Reported/ Can not calculate,,,Metal,Not reported/Can not calculate,Not reported/Can not calculate,Not reported/Can not calculate
Aligned Few-wall CNTs,5.00000,2.27000,2.20000,Not Reported/ Can not calculate,Not Reported/ Can not calculate,Not Reported/ Can not calculate,Not Reported/ Can not calculate,Not Reported/ Can not calculate,Not Reported/ Can not calculate,Not Reported/ Can not calculate,,Yes,250.00000,0.11000,Not Reported/ Can not calculate,1250.00000,0.24200,Not Reported/ Can not calculate,Not Reported/ Can not calculate,20200715,CSA doped singlewalls,2015.0,Liquid Extrusion ,Stretched,,,Unsorted,42.00000,Not Reported/ Can not calculate,300.00000,Not Reported/ Can not calculate,Not Reported/ Can not calculate,Not Reported/ Can not calculate,Not Reported/ Can not calculate,Not Reported/ Can not calculate,Not Reported/ Can not calculate,,,2015_Enhanced Electrical Conductivity in Extruded Single-Wall Carbon Nanotube Wires from Modiﬁed Coagulation Parameters and Mechanical Processing,0.6989700043,0.3560258572,0.3424226808,2.3979400087,-0.9586073148,,,,,1.6232492904,2.4771212547,,,,Four-probe,Air,Glass,Not Reported/ Can not calculate,93000000.00000,Not Reported/ Can not calculate,Not Reported/ Can not calculate,Not Reported/ Can not calculate,Not Reported/ Can not calculate,Not Reported/ Can not calculate,Not Reported/ Can not calculate,Not Reported/ Can not calculate,Not Reported/ Can not calculate,Not Reported/ Can not calculate,Not Reported/ Can not calculate,Not Reported/ Can not calculate,Not Reported/ Can not calculate,Not Reported/ Can not calculate,,yes,,7.96848,,42000.00000,4.62325,42000.00000,4.62325,,CNT,large,Not reported/Can not calculate,Not reported/Can not calculate
Unaligned Few-wall CNTs,0.07300,Not Reported/ Can not calculate,Not Reported/ Can not calculate,Not Reported/ Can not calculate,Not Reported/ Can not calculate,Not Reported/ Can not calculate,Not Reported/ Can not calculate,Not Reported/ Can not calculate,Not Reported/ Can not calculate,632.82,,No,Not Reported/ Can not calculate,Not Reported/ Can not calculate,Not Reported/ Can not calculate,Not Reported/ Can not calculate,Not Reported/ Can not calculate,1.2--1.7,1.45000,20200524,,2015.0,Buckypaper,Sorted,,,Semiconducting,Not Reported/ Can not calculate,1590.70000,Not Reported/ Can not calculate,Not Reported/ Can not calculate,Not Reported/ Can not calculate,Not Reported/ Can not calculate,Not Reported/ Can not calculate,Not Reported/ Can not calculate,Not Reported/ Can not calculate,,,2015_Mechanism of chemical doping in electronic- type-separated single wall carbon nanotubes towards high electrical conductivity,-1.1366771399,,,,,,,,0.1613680022,,,,,,,,,,,,,,,,,,,,,,,Not Reported/ Can not calculate,,Not Reported/ Can not calculate,,Not Reported/ Can not calculate,Not Reported/ Can not calculate,,,1.45000,0.16137,,CNT,sub-micron,Not reported/Can not calculate,Not reported/Can not calculate
Unaligned Few-wall CNTs,0.19000,Not Reported/ Can not calculate,Not Reported/ Can not calculate,Not Reported/ Can not calculate,Not Reported/ Can not calculate,Not Reported/ Can not calculate,Not Reported/ Can not calculate,Not Reported/ Can not calculate,Not Reported/ Can not calculate,632.82,,Yes,Not Reported/ Can not calculate,Not Reported/ Can not calculate,Not Reported/ Can not calculate,Not Reported/ Can not calculate,Not Reported/ Can not calculate,1.2--1.7,1.45000,20200524,,2015.0,Buckypaper,Sorted and doped,HSO3Cl,0.07300,Semiconducting,Not Reported/ Can not calculate,1590.70000,Not Reported/ Can not calculate,Not Reported/ Can not calculate,Not Reported/ Can not calculate,Not Reported/ Can not calculate,Not Reported/ Can not calculate,Not Reported/ Can not calculate,Not Reported/ Can not calculate,,,2015_Mechanism of chemical doping in electronic- type-separated single wall carbon nanotubes towards high electrical conductivity,-0.721246399,,,,,,,,0.1613680022,,,,,-1.1366771399,,,,,,,,,,,,,,,,,,Not Reported/ Can not calculate,,Not Reported/ Can not calculate,,Not Reported/ Can not calculate,Not Reported/ Can not calculate,,,1.45000,0.16137,,CNT,sub-micron,Not reported/Can not calculate,Not reported/Can not calculate
Unaligned Few-wall CNTs,0.22000,Not Reported/ Can not calculate,Not Reported/ Can not calculate,Not Reported/ Can not calculate,Not Reported/ Can not calculate,Not Reported/ Can not calculate,Not Reported/ Can not calculate,Not Reported/ Can not calculate,Not Reported/ Can not calculate,632.82,,Yes,Not Reported/ Can not calculate,Not Reported/ Can not calculate,Not Reported/ Can not calculate,Not Reported/ Can not calculate,Not Reported/ Can not calculate,1.2--1.7,1.45000,20200524,,2015.0,Buckypaper,Sorted and doped,IBr,0.07300,Semiconducting,Not Reported/ Can not calculate,1590.70000,Not Reported/ Can not calculate,Not Reported/ Can not calculate,Not Reported/ Can not calculate,Not Reported/ Can not calculate,Not Reported/ Can not calculate,Not Reported/ Can not calculate,Not Reported/ Can not calculate,,,2015_Mechanism of chemical doping in electronic- type-separated single wall carbon nanotubes towards high electrical conductivity,-0.6575773192,,,,,,,,0.1613680022,,,,,-1.1366771399,,,,,,,,,,,,,,,,,,Not Reported/ Can not calculate,,Not Reported/ Can not calculate,,Not Reported/ Can not calculate,Not Reported/ Can not calculate,,,1.45000,0.16137,,CNT,sub-micron,Not reported/Can not calculate,Not reported/Can not calculate
Unaligned Few-wall CNTs,0.24000,Not Reported/ Can not calculate,Not Reported/ Can not calculate,Not Reported/ Can not calculate,Not Reported/ Can not calculate,Not Reported/ Can not calculate,Not Reported/ Can not calculate,Not Reported/ Can not calculate,Not Reported/ Can not calculate,632.82,,Yes,Not Reported/ Can not calculate,Not Reported/ Can not calculate,Not Reported/ Can not calculate,Not Reported/ Can not calculate,Not Reported/ Can not calculate,1.2--1.7,1.45000,20200524,,2015.0,Buckypaper,Sorted and doped,I2,0.07300,Semiconducting,Not Reported/ Can not calculate,1590.70000,Not Reported/ Can not calculate,Not Reported/ Can not calculate,Not Reported/ Can not calculate,Not Reported/ Can not calculate,Not Reported/ Can not calculate,Not Reported/ Can not calculate,Not Reported/ Can not calculate,,,2015_Mechanism of chemical doping in electronic- type-separated single wall carbon nanotubes towards high electrical conductivity,-0.6197887583,,,,,,,,0.1613680022,,,,,-1.1366771399,,,,,,,,,,,,,,,,,,Not Reported/ Can not calculate,,Not Reported/ Can not calculate,,Not Reported/ Can not calculate,Not Reported/ Can not calculate,,,1.45000,0.16137,,CNT,sub-micron,Not reported/Can not calculate,Not reported/Can not calculate
Unaligned Few-wall CNTs,0.43000,Not Reported/ Can not calculate,Not Reported/ Can not calculate,Not Reported/ Can not calculate,Not Reported/ Can not calculate,Not Reported/ Can not calculate,Not Reported/ Can not calculate,Not Reported/ Can not calculate,Not Reported/ Can not calculate,632.82,,Yes,Not Reported/ Can not calculate,Not Reported/ Can not calculate,Not Reported/ Can not calculate,Not Reported/ Can not calculate,Not Reported/ Can not calculate,1.2--1.7,1.45000,20200524,,2015.0,Buckypaper,Sorted and doped,KAuBr4,0.07300,Semiconducting,Not Reported/ Can not calculate,1590.70000,Not Reported/ Can not calculate,Not Reported/ Can not calculate,Not Reported/ Can not calculate,Not Reported/ Can not calculate,Not Reported/ Can not calculate,Not Reported/ Can not calculate,Not Reported/ Can not calculate,,,2015_Mechanism of chemical doping in electronic- type-separated single wall carbon nanotubes towards high electrical conductivity,-0.3665315444,,,,,,,,0.1613680022,,,,,-1.1366771399,,,,,,,,,,,,,,,,,,Not Reported/ Can not calculate,,Not Reported/ Can not calculate,,Not Reported/ Can not calculate,Not Reported/ Can not calculate,,,1.45000,0.16137,,CNT,sub-micron,Not reported/Can not calculate,Not reported/Can not calculate
Unaligned Few-wall CNTs,0.09000,Not Reported/ Can not calculate,Not Reported/ Can not calculate,Not Reported/ Can not calculate,Not Reported/ Can not calculate,Not Reported/ Can not calculate,Not Reported/ Can not calculate,Not Reported/ Can not calculate,Not Reported/ Can not calculate,632.82,,No,Not Reported/ Can not calculate,Not Reported/ Can not calculate,Not Reported/ Can not calculate,Not Reported/ Can not calculate,Not Reported/ Can not calculate,1.2--1.7,1.45000,20200524,,2015.0,Buckypaper,Sorted,,,Metallic,Not Reported/ Can not calculate,1581.40000,Not Reported/ Can not calculate,Not Reported/ Can not calculate,Not Reported/ Can not calculate,Not Reported/ Can not calculate,Not Reported/ Can not calculate,Not Reported/ Can not calculate,Not Reported/ Can not calculate,,,2015_Mechanism of chemical doping in electronic- type-separated single wall carbon nanotubes towards high electrical conductivity,-1.0457574906,,,,,,,,0.1613680022,,,,,,,,,,,,,,,,,,,,,,,Not Reported/ Can not calculate,,Not Reported/ Can not calculate,,Not Reported/ Can not calculate,Not Reported/ Can not calculate,,,1.45000,0.16137,,CNT,sub-micron,Not reported/Can not calculate,Not reported/Can not calculate
Unaligned Few-wall CNTs,0.10000,Not Reported/ Can not calculate,Not Reported/ Can not calculate,Not Reported/ Can not calculate,Not Reported/ Can not calculate,Not Reported/ Can not calculate,Not Reported/ Can not calculate,Not Reported/ Can not calculate,Not Reported/ Can not calculate,632.82,,Yes,Not Reported/ Can not calculate,Not Reported/ Can not calculate,Not Reported/ Can not calculate,Not Reported/ Can not calculate,Not Reported/ Can not calculate,1.2--1.7,1.45000,20200524,,2015.0,Buckypaper,Sorted and doped,I2,0.09000,Metallic,Not Reported/ Can not calculate,1584.20000,Not Reported/ Can not calculate,Not Reported/ Can not calculate,Not Reported/ Can not calculate,Not Reported/ Can not calculate,Not Reported/ Can not calculate,Not Reported/ Can not calculate,Not Reported/ Can not calculate,,,2015_Mechanism of chemical doping in electronic- type-separated single wall carbon nanotubes towards high electrical conductivity,-1.0,,,,,,,,0.1613680022,,,,,-1.0457574906,,,,,,,,,,,,,,,,,,Not Reported/ Can not calculate,,Not Reported/ Can not calculate,,Not Reported/ Can not calculate,Not Reported/ Can not calculate,,,1.45000,0.16137,,CNT,sub-micron,Not reported/Can not calculate,Not reported/Can not calculate
Unaligned Few-wall CNTs,0.15000,Not Reported/ Can not calculate,Not Reported/ Can not calculate,Not Reported/ Can not calculate,Not Reported/ Can not calculate,Not Reported/ Can not calculate,Not Reported/ Can not calculate,Not Reported/ Can not calculate,Not Reported/ Can not calculate,632.82,,Yes,Not Reported/ Can not calculate,Not Reported/ Can not calculate,Not Reported/ Can not calculate,Not Reported/ Can not calculate,Not Reported/ Can not calculate,1.2--1.7,1.45000,20200524,,2015.0,Buckypaper,Sorted and doped,IBr ,0.09000,Metallic,Not Reported/ Can not calculate,1584.20000,Not Reported/ Can not calculate,Not Reported/ Can not calculate,Not Reported/ Can not calculate,Not Reported/ Can not calculate,Not Reported/ Can not calculate,Not Reported/ Can not calculate,Not Reported/ Can not calculate,,,2015_Mechanism of chemical doping in electronic- type-separated single wall carbon nanotubes towards high electrical conductivity,-0.8239087409,,,,,,,,0.1613680022,,,,,-1.0457574906,,,,,,,,,,,,,,,,,,Not Reported/ Can not calculate,,Not Reported/ Can not calculate,,Not Reported/ Can not calculate,Not Reported/ Can not calculate,,,1.45000,0.16137,,CNT,sub-micron,Not reported/Can not calculate,Not reported/Can not calculate
Unaligned Few-wall CNTs,0.24000,Not Reported/ Can not calculate,Not Reported/ Can not calculate,Not Reported/ Can not calculate,Not Reported/ Can not calculate,Not Reported/ Can not calculate,Not Reported/ Can not calculate,Not Reported/ Can not calculate,Not Reported/ Can not calculate,632.82,,Yes,Not Reported/ Can not calculate,Not Reported/ Can not calculate,Not Reported/ Can not calculate,Not Reported/ Can not calculate,Not Reported/ Can not calculate,1.2--1.7,1.45000,20200524,,2015.0,Buckypaper,Sorted and doped,KAuBr4,0.09000,Metallic,Not Reported/ Can not calculate,1591.00000,Not Reported/ Can not calculate,Not Reported/ Can not calculate,Not Reported/ Can not calculate,Not Reported/ Can not calculate,Not Reported/ Can not calculate,Not Reported/ Can not calculate,Not Reported/ Can not calculate,,,2015_Mechanism of chemical doping in electronic- type-separated single wall carbon nanotubes towards high electrical conductivity,-0.6197887583,,,,,,,,0.1613680022,,,,,-1.0457574906,,,,,,,,,,,,,,,,,,Not Reported/ Can not calculate,,Not Reported/ Can not calculate,,Not Reported/ Can not calculate,Not Reported/ Can not calculate,,,1.45000,0.16137,,CNT,sub-micron,Not reported/Can not calculate,Not reported/Can not calculate
Unaligned Few-wall CNTs,0.32000,Not Reported/ Can not calculate,Not Reported/ Can not calculate,Not Reported/ Can not calculate,Not Reported/ Can not calculate,Not Reported/ Can not calculate,Not Reported/ Can not calculate,Not Reported/ Can not calculate,Not Reported/ Can not calculate,632.82,,Yes,Not Reported/ Can not calculate,Not Reported/ Can not calculate,Not Reported/ Can not calculate,Not Reported/ Can not calculate,Not Reported/ Can not calculate,1.2--1.7,1.45000,20200524,,2015.0,Buckypaper,Sorted and doped,HSO3Cl,0.09000,Metallic,Not Reported/ Can not calculate,1592.80000,Not Reported/ Can not calculate,Not Reported/ Can not calculate,Not Reported/ Can not calculate,Not Reported/ Can not calculate,Not Reported/ Can not calculate,Not Reported/ Can not calculate,Not Reported/ Can not calculate,,,2015_Mechanism of chemical doping in electronic- type-separated single wall carbon nanotubes towards high electrical conductivity,-0.4948500217,,,,,,,,0.1613680022,,,,,-1.0457574906,,,,,,,,,,,,,,,,,,Not Reported/ Can not calculate,,Not Reported/ Can not calculate,,Not Reported/ Can not calculate,Not Reported/ Can not calculate,,,1.45000,0.16137,,CNT,sub-micron,Not reported/Can not calculate,Not reported/Can not calculate
Aligned Multiwall CNTs,0.00300,Not Reported/ Can not calculate,Not Reported/ Can not calculate,Not Reported/ Can not calculate,Not Reported/ Can not calculate,Not Reported/ Can not calculate,Not Reported/ Can not calculate,Not Reported/ Can not calculate,,Not Reported/ Can not calculate,,No,52.00000,Not Reported/ Can not calculate,1.90000,0.15600,Not Reported/ Can not calculate,Not Reported/ Can not calculate,Not Reported/ Can not calculate,20200507,Singapore Floating Cat,2015.0,Floating Catalyst,As-is,,,Unsorted,55.96000,Not Reported/ Can not calculate,Not Reported/ Can not calculate,Not Reported/ Can not calculate,Not Reported/ Can not calculate,Not Reported/ Can not calculate,Not Reported/ Can not calculate,Not Reported/ Can not calculate,Not Reported/ Can not calculate,,,2015_Post-Treatments for Multifunctional Property Enhancement of Carbon Nanotube Fibers from the Floating Catalyst Method,-2.5228787453,,,1.7160033436,,0.278753601,,,,1.7478777058,,,,,,,,,,,,,,,,,,,,,,Not Reported/ Can not calculate,,Not Reported/ Can not calculate,,Not Reported/ Can not calculate,Not Reported/ Can not calculate,55960.00000,4.74788,55960.00000,4.74788,,CNT,large,Not reported/Can not calculate,Not reported/Can not calculate
Aligned Multiwall CNTs,Not Reported/ Can not calculate,Not Reported/ Can not calculate,Not Reported/ Can not calculate,Not Reported/ Can not calculate,Not Reported/ Can not calculate,Not Reported/ Can not calculate,Not Reported/ Can not calculate,Not Reported/ Can not calculate,,Not Reported/ Can not calculate,,No,82.00000,Not Reported/ Can not calculate,2.80000,Not Reported/ Can not calculate,Not Reported/ Can not calculate,Not Reported/ Can not calculate,Not Reported/ Can not calculate,20200507,Singapore Floating Cat,2015.0,Floating Catalyst,As-is,,,Unsorted,55.70000,Not Reported/ Can not calculate,Not Reported/ Can not calculate,Not Reported/ Can not calculate,Not Reported/ Can not calculate,Not Reported/ Can not calculate,Not Reported/ Can not calculate,Not Reported/ Can not calculate,Not Reported/ Can not calculate,,,2015_Post-Treatments for Multifunctional Property Enhancement of Carbon Nanotube Fibers from the Floating Catalyst Method,,,,1.9138138524,,0.4471580313,,,,1.7458551952,,,,,,,,,,,,,,,,,,,,,,Not Reported/ Can not calculate,,Not Reported/ Can not calculate,,Not Reported/ Can not calculate,Not Reported/ Can not calculate,55700.00000,4.74586,55700.00000,4.74586,,CNT,large,Not reported/Can not calculate,Not reported/Can not calculate
Aligned Multiwall CNTs,0.21300,Not Reported/ Can not calculate,Not Reported/ Can not calculate,Not Reported/ Can not calculate,Not Reported/ Can not calculate,Not Reported/ Can not calculate,Not Reported/ Can not calculate,Not Reported/ Can not calculate,,Not Reported/ Can not calculate,,No,347.00000,Not Reported/ Can not calculate,12.90000,73.91100,Not Reported/ Can not calculate,Not Reported/ Can not calculate,Not Reported/ Can not calculate,20200507,Singapore Floating Cat,2015.0,Floating Catalyst,As-is,,,Unsorted,8.44000,Not Reported/ Can not calculate,Not Reported/ Can not calculate,Not Reported/ Can not calculate,Not Reported/ Can not calculate,Not Reported/ Can not calculate,Not Reported/ Can not calculate,Not Reported/ Can not calculate,Not Reported/ Can not calculate,,,2015_Post-Treatments for Multifunctional Property Enhancement of Carbon Nanotube Fibers from the Floating Catalyst Method,-0.6716203966,,,2.5403294748,,1.1105897103,,,,0.9263424466,,,,,,,,,,,,,,,,,,,,,,Not Reported/ Can not calculate,,Not Reported/ Can not calculate,,Not Reported/ Can not calculate,Not Reported/ Can not calculate,8440.00000,3.92634,8440.00000,3.92634,,CNT,large,Not reported/Can not calculate,Not reported/Can not calculate
Aligned Multiwall CNTs,Not Reported/ Can not calculate,Not Reported/ Can not calculate,Not Reported/ Can not calculate,Not Reported/ Can not calculate,Not Reported/ Can not calculate,Not Reported/ Can not calculate,Not Reported/ Can not calculate,Not Reported/ Can not calculate,,Not Reported/ Can not calculate,,No,354.00000,Not Reported/ Can not calculate,17.10000,Not Reported/ Can not calculate,Not Reported/ Can not calculate,Not Reported/ Can not calculate,Not Reported/ Can not calculate,20200507,Singapore Floating Cat,2015.0,Floating Catalyst,As-is,,,Unsorted,8.22000,Not Reported/ Can not calculate,Not Reported/ Can not calculate,Not Reported/ Can not calculate,Not Reported/ Can not calculate,Not Reported/ Can not calculate,Not Reported/ Can not calculate,Not Reported/ Can not calculate,Not Reported/ Can not calculate,,,2015_Post-Treatments for Multifunctional Property Enhancement of Carbon Nanotube Fibers from the Floating Catalyst Method,,,,2.549003262,,1.2329961104,,,,0.9148718175,,,,,,,,,,,,,,,,,,,,,,Not Reported/ Can not calculate,,Not Reported/ Can not calculate,,Not Reported/ Can not calculate,Not Reported/ Can not calculate,8220.00000,3.91487,8220.00000,3.91487,,CNT,large,Not reported/Can not calculate,Not reported/Can not calculate
Aligned Multiwall CNTs,0.12939,1.80000,0.07188,Not Reported/ Can not calculate,Not Reported/ Can not calculate,Not Reported/ Can not calculate,Not Reported/ Can not calculate,Not Reported/ Can not calculate,2.40000,514.4,0.16804,No,410.00000,0.22778,14.60000,53.04828,0.01637,15.00000,15.00000,20200507,Singapore Floating Cat,2015.0,Floating Catalyst,As-is,,,Unsorted,10.00000,1580.00000,Not Reported/ Can not calculate,Not Reported/ Can not calculate,Not Reported/ Can not calculate,Not Reported/ Can not calculate,Not Reported/ Can not calculate,Not Reported/ Can not calculate,Not Reported/ Can not calculate,,,2015_Post-Treatments for Multifunctional Property Enhancement of Carbon Nanotube Fibers from the Floating Catalyst Method,-0.8881125858,0.2552725051,-1.1433850909,2.6127838567,-0.6424886484,1.1643528558,0.3802112417,-0.7745849186,1.1760912591,1.0,,,,,,,,,,,,,,,,,,,,,,Not Reported/ Can not calculate,,Not Reported/ Can not calculate,,Not Reported/ Can not calculate,Not Reported/ Can not calculate,10000.00000,4.00000,10000.00000,4.0,,CNT,large,Not reported/Can not calculate,Not reported/Can not calculate
Aligned Multiwall CNTs,0.35146,1.53000,0.22971,Not Reported/ Can not calculate,Not Reported/ Can not calculate,Not Reported/ Can not calculate,Not Reported/ Can not calculate,Not Reported/ Can not calculate,Not Reported/ Can not calculate,Not Reported/ Can not calculate,,Yes,687.50000,0.44935,20.66421,241.62994,0.10322,15.00000,15.00000,20200507,Singapore Floating Cat,2015.0,Floating Catalyst,Acid Doped,HNO3,0.12939,Unsorted,9.00000,Not Reported/ Can not calculate,Not Reported/ Can not calculate,Not Reported/ Can not calculate,Not Reported/ Can not calculate,Not Reported/ Can not calculate,Not Reported/ Can not calculate,Not Reported/ Can not calculate,Not Reported/ Can not calculate,,,2015_Post-Treatments for Multifunctional Property Enhancement of Carbon Nanotube Fibers from the Floating Catalyst Method,-0.4541219513,0.1846914308,-0.6388133822,2.8372727025,-0.3474187283,1.3152187361,,,1.1760912591,0.9542425094,,,,-0.8881125858,,,,,,,,,,,,,,,,,,Not Reported/ Can not calculate,,Not Reported/ Can not calculate,,Not Reported/ Can not calculate,Not Reported/ Can not calculate,9000.00000,3.95424,9000.00000,3.95424,,CNT,large,Not reported/Can not calculate,Not reported/Can not calculate
Aligned Multiwall CNTs,0.82273,1.53000,0.53773,Not Reported/ Can not calculate,Not Reported/ Can not calculate,Not Reported/ Can not calculate,Not Reported/ Can not calculate,Not Reported/ Can not calculate,Not Reported/ Can not calculate,Not Reported/ Can not calculate,,Yes,612.50000,0.40033,16.40221,503.92012,0.21527,15.00000,15.00000,20200507,Singapore Floating Cat,2015.0,Floating Catalyst,Acid Doped,HNO3,0.12939,Unsorted,9.00000,Not Reported/ Can not calculate,Not Reported/ Can not calculate,Not Reported/ Can not calculate,Not Reported/ Can not calculate,Not Reported/ Can not calculate,Not Reported/ Can not calculate,Not Reported/ Can not calculate,Not Reported/ Can not calculate,,,2015_Post-Treatments for Multifunctional Property Enhancement of Carbon Nanotube Fibers from the Floating Catalyst Method,-0.0847443914,0.1846914308,-0.2694358222,2.787106093,-0.3975853378,1.2149024744,,,1.1760912591,0.9542425094,,,,-0.8881125858,,,,,,,,,,,,,,,,,,Not Reported/ Can not calculate,,Not Reported/ Can not calculate,,Not Reported/ Can not calculate,Not Reported/ Can not calculate,9000.00000,3.95424,9000.00000,3.95424,,CNT,large,Not reported/Can not calculate,Not reported/Can not calculate
Aligned Multiwall CNTs,0.63204,1.53000,0.41310,Not Reported/ Can not calculate,Not Reported/ Can not calculate,Not Reported/ Can not calculate,Not Reported/ Can not calculate,Not Reported/ Can not calculate,Not Reported/ Can not calculate,Not Reported/ Can not calculate,,Yes,605.88235,0.39600,15.79336,382.94111,0.16359,15.00000,15.00000,20200507,Singapore Floating Cat,2015.0,Floating Catalyst,Acid Doped,HNO3,0.12939,Unsorted,9.00000,Not Reported/ Can not calculate,Not Reported/ Can not calculate,Not Reported/ Can not calculate,Not Reported/ Can not calculate,Not Reported/ Can not calculate,Not Reported/ Can not calculate,Not Reported/ Can not calculate,Not Reported/ Can not calculate,,,2015_Post-Treatments for Multifunctional Property Enhancement of Carbon Nanotube Fibers from the Floating Catalyst Method,-0.1992563155,0.1846914308,-0.3839477463,2.7823883033,-0.4023031275,1.1984744781,,,1.1760912591,0.9542425094,,,,-0.8881125858,,,,,,,,,,,,,,,,,,Not Reported/ Can not calculate,,Not Reported/ Can not calculate,,Not Reported/ Can not calculate,Not Reported/ Can not calculate,9000.00000,3.95424,9000.00000,3.95424,,CNT,large,Not reported/Can not calculate,Not reported/Can not calculate
Aligned Multiwall CNTs,0.40330,1.53000,0.26360,Not Reported/ Can not calculate,Not Reported/ Can not calculate,Not Reported/ Can not calculate,Not Reported/ Can not calculate,Not Reported/ Can not calculate,Not Reported/ Can not calculate,Not Reported/ Can not calculate,,Yes,566.17647,0.37005,16.40221,228.33919,0.09754,15.00000,15.00000,20200507,Singapore Floating Cat,2015.0,Floating Catalyst,Acid Doped,HNO3,0.12939,Unsorted,9.00000,Not Reported/ Can not calculate,Not Reported/ Can not calculate,Not Reported/ Can not calculate,Not Reported/ Can not calculate,Not Reported/ Can not calculate,Not Reported/ Can not calculate,Not Reported/ Can not calculate,Not Reported/ Can not calculate,,,2015_Post-Treatments for Multifunctional Property Enhancement of Carbon Nanotube Fibers from the Floating Catalyst Method,-0.3943713634,0.1846914308,-0.5790627942,2.7529518168,-0.431739614,1.2149024744,,,1.1760912591,0.9542425094,,,,-0.8881125858,,,,,,,,,,,,,,,,,,Not Reported/ Can not calculate,,Not Reported/ Can not calculate,,Not Reported/ Can not calculate,Not Reported/ Can not calculate,9000.00000,3.95424,9000.00000,3.95424,,CNT,large,Not reported/Can not calculate,Not reported/Can not calculate
Unaligned Few-wall CNTs,Not Reported/ Can not calculate,Not Reported/ Can not calculate,Not Reported/ Can not calculate,Not Reported/ Can not calculate,Not Reported/ Can not calculate,Not Reported/ Can not calculate,Not Reported/ Can not calculate,Not Reported/ Can not calculate,Not Reported/ Can not calculate,514,,No,Not Reported/ Can not calculate,Not Reported/ Can not calculate,Not Reported/ Can not calculate,Not Reported/ Can not calculate,Not Reported/ Can not calculate,1.2--1.7,1.45000,20200713,99% Semiconducting,2015.0,Buckypaper,As-is,,,Semiconducting ,Not Reported/ Can not calculate,1594.40000,26.40000,Not Reported/ Can not calculate,Not Reported/ Can not calculate,Not Reported/ Can not calculate,Not Reported/ Can not calculate,Not Reported/ Can not calculate,Not Reported/ Can not calculate,,,2015_Temperature-dependent thermal properties of single-walled carbon nanotube thin films,,,,,,,,,0.1613680022,,1.4216039269,,,,,,,,,,,,,,,,,,,,,Not Reported/ Can not calculate,,,,,,,,1.45000,0.16137,,CNT,sub-micron,Not reported/Can not calculate,Not reported/Can not calculate
Aligned Few-wall CNTs,6.66667,1.30000,5.12821,Not Reported/ Can not calculate,Not Reported/ Can not calculate,Not Reported/ Can not calculate,Not Reported/ Can not calculate,Not Reported/ Can not calculate,Not Reported/ Can not calculate,Not Reported/ Can not calculate,,Yes,Not Reported/ Can not calculate,Not Reported/ Can not calculate,Not Reported/ Can not calculate,Not Reported/ Can not calculate,Not Reported/ Can not calculate,Not Reported/ Can not calculate,Not Reported/ Can not calculate,20210321,,2015.0,Liquid Extrusion ,As-is,,,Unsorted,16.00000,,Not Reported/ Can not calculate,29.00000,8.69186,8.69186,7.81977,8.16860,15.40698,1.77258,1.97026,2015_Two-dimensional quantum transport in highly conductive carbon nanotube fibers,0.8239087409,0.1139433523,0.7099653886,,,,,,,1.2041199827,,0.2486046813,0.2945235896,,,,,,,,,,,,,,,,,,,Not Reported/ Can not calculate,,,,,,,,Not Reported/ Can not calculate,,,CNT,Not reported/Can not calculate,Not reported/Can not calculate,Not reported/Can not calculate
Aligned Few-wall CNTs,3.84615,1.30000,2.95858,Not Reported/ Can not calculate,Not Reported/ Can not calculate,Not Reported/ Can not calculate,Not Reported/ Can not calculate,Not Reported/ Can not calculate,Not Reported/ Can not calculate,Not Reported/ Can not calculate,,Yes,Not Reported/ Can not calculate,Not Reported/ Can not calculate,Not Reported/ Can not calculate,Not Reported/ Can not calculate,Not Reported/ Can not calculate,Not Reported/ Can not calculate,Not Reported/ Can not calculate,20210321,,2015.0,Liquid Extrusion ,As-is,,,Unsorted,18.00000,,Not Reported/ Can not calculate,59.00000,25.17442,23.51744,21.16279,18.37209,26.22093,1.11496,1.23901,2015_Two-dimensional quantum transport in highly conductive carbon nanotube fibers,0.585026652,0.1139433523,0.4710832997,,,,,,,1.2552725051,,0.0472580159,0.0930751582,,,,,,,,,,,,,,,,,,,Not Reported/ Can not calculate,,,,,,,,Not Reported/ Can not calculate,,,CNT,Not reported/Can not calculate,Not reported/Can not calculate,Not reported/Can not calculate
Aligned Few-wall CNTs,1.78571,1.10000,1.62338,Not Reported/ Can not calculate,Not Reported/ Can not calculate,Not Reported/ Can not calculate,Not Reported/ Can not calculate,Not Reported/ Can not calculate,Not Reported/ Can not calculate,Not Reported/ Can not calculate,,Yes,Not Reported/ Can not calculate,Not Reported/ Can not calculate,Not Reported/ Can not calculate,Not Reported/ Can not calculate,Not Reported/ Can not calculate,Not Reported/ Can not calculate,Not Reported/ Can not calculate,20210321,,2015.0,Liquid Extrusion ,As-is,,,Unsorted,11.00000,,Not Reported/ Can not calculate,130.00000,62.67442,61.88953,58.83721,50.46512,56.22093,0.90841,0.95553,2015_Two-dimensional quantum transport in highly conductive carbon nanotube fibers,0.251811973,0.0413926852,0.2104192878,,,,,,,1.0413926852,,-0.0417191917,-0.0197540384,,,,,,,,,,,,,,,,,,,Not Reported/ Can not calculate,,,,,,,,Not Reported/ Can not calculate,,,CNT,Not reported/Can not calculate,Not reported/Can not calculate,Not reported/Can not calculate
Aligned Few-wall CNTs,0.36200,1.29000,0.27800,Not Reported/ Can not calculate,Not Reported/ Can not calculate,Not Reported/ Can not calculate,Not Reported/ Can not calculate,Not Reported/ Can not calculate,26.30000,532,2.10670,No,15.00000,0.01000,Suspect there is a mistake in units,5.43000,0.00278,1.16-- 1.83,1.49500,20200508,"Floating Cat Doublewall CNT, after H2O2",2016.0,Floating Catalyst,"After H2O2, decided to not call this doped",,,Unsorted,95.00000,1591.90000,Not Reported/ Can not calculate,76.70000,1.24472,1.14902,0.98858,0.85646,0.99943,0.86981,1.01097,2016 High electrical conductivity of double-walled carbon nanotube fibers by hydrogen peroxide treatments,-0.4412914295,0.1105897103,-0.5559552041,1.1760912591,-2.0,,1.4199557485,0.3236022777,0.1746411927,1.9777236053,,-0.0605734591,0.004740278,,,,,,,,,,,,,,,,,,,Not Reported/ Can not calculate,,Not Reported/ Can not calculate,,Not Reported/ Can not calculate,Not Reported/ Can not calculate,95000.00000,4.97772,95000.00000,4.97772,,CNT,large,Not reported/Can not calculate,Not reported/Can not calculate
Aligned Few-wall CNTs,0.02300,0.21000,0.11300,Not Reported/ Can not calculate,Not Reported/ Can not calculate,Not Reported/ Can not calculate,Not Reported/ Can not calculate,Not Reported/ Can not calculate,27.00000,532,2.16277,No,50.00000,0.23000,Suspect there is a mistake in units,1.15000,0.02599,1.16-- 1.83,1.49500,20200508,Pristine,2016.0,Floating Catalyst,As-is,,,Unsorted,217.00000,1591.10000,Not Reported/ Can not calculate,Not Reported/ Can not calculate,0.10582,0.05005,0.02368,0.00753,0.00423,0.08459,0.17881,2016 High electrical conductivity of double-walled carbon nanotube fibers by hydrogen peroxide treatments,-1.638272164,-0.6777807053,-0.9469215565,1.6989700043,-0.638272164,,1.4313637642,0.3350102933,0.1746411927,2.3364597338,,-1.0726803443,-0.7476171152,,,,,,,,,,,,,,,,,,,Not Reported/ Can not calculate,,Not Reported/ Can not calculate,,Not Reported/ Can not calculate,Not Reported/ Can not calculate,217000.00000,5.33646,217000.00000,5.33646,,CNT,large,Not reported/Can not calculate,Not reported/Can not calculate
Aligned Few-wall CNTs,0.16393,1.05000,0.18661,Not Reported/ Can not calculate,Not Reported/ Can not calculate,Not Reported/ Can not calculate,Not Reported/ Can not calculate,Not Reported/ Can not calculate,Not Reported/ Can not calculate,Not Reported/ Can not calculate,,Yes,Not Reported/ Can not calculate,Not Reported/ Can not calculate,Not Reported/ Can not calculate,Not Reported/ Can not calculate,Not Reported/ Can not calculate,1.16-- 1.83,1.49500,20200508,Iodine Doped,2016.0,Floating Catalyst,Doped,I2,0.02300,Unsorted,Not Reported/ Can not calculate,Not Reported/ Can not calculate,Not Reported/ Can not calculate,77.30000,0.01143,0.01000,0.00867,0.00639,0.00612,0.61237,0.70676,2016 High electrical conductivity of double-walled carbon nanotube fibers by hydrogen peroxide treatments,-0.785329835,0.0211892991,-0.7290650871,,,,,,0.1746411927,,,-0.2129874297,-0.1507304368,-1.638272164,,,,,,,,,,,,,,,,,,Not Reported/ Can not calculate,,Not Reported/ Can not calculate,,Not Reported/ Can not calculate,Not Reported/ Can not calculate,,,1.49500,0.17464,,CNT,sub-micron,Not reported/Can not calculate,Not reported/Can not calculate
Aligned Few-wall CNTs,0.30395,1.15000,0.26388,Not Reported/ Can not calculate,Not Reported/ Can not calculate,Not Reported/ Can not calculate,Not Reported/ Can not calculate,Not Reported/ Can not calculate,Not Reported/ Can not calculate,Not Reported/ Can not calculate,,Yes,Not Reported/ Can not calculate,Not Reported/ Can not calculate,Not Reported/ Can not calculate,Not Reported/ Can not calculate,Not Reported/ Can not calculate,1.16-- 1.83,1.49500,20200508,SOCl2 Doped,2016.0,Floating Catalyst,Doped,SOCl2,0.02300,Unsorted,Not Reported/ Can not calculate,Not Reported/ Can not calculate,Not Reported/ Can not calculate,Not Reported/ Can not calculate,Not Reported/ Can not calculate,Not Reported/ Can not calculate,Not Reported/ Can not calculate,Not Reported/ Can not calculate,Not Reported/ Can not calculate,,,2016 High electrical conductivity of double-walled carbon nanotube fibers by hydrogen peroxide treatments,-0.5171958979,0.0606978404,-0.5785935246,,,,,,0.1746411927,,,,,-1.638272164,,,,,,,,,,,,,,,,,,Not Reported/ Can not calculate,,Not Reported/ Can not calculate,,Not Reported/ Can not calculate,Not Reported/ Can not calculate,,,1.49500,0.17464,,CNT,sub-micron,Not reported/Can not calculate,Not reported/Can not calculate
Aligned Few-wall CNTs,Not Reported/ Can not calculate,0.53000,Not Reported/ Can not calculate,Not Reported/ Can not calculate,1,Raman G peak anisotropy,Not Reported/ Can not calculate,Not Reported/ Can not calculate,1.81000,Not Reported/ Can not calculate,,No,277.00000,0.52264,Not Reported/ Can not calculate,Not Reported/ Can not calculate,Not Reported/ Can not calculate,2--4,3.00000,20200510,Floating catalyst in N2 ,2016.0,Floating Catalyst,As-is,,,Unsorted,Not Reported/ Can not calculate,1579.40000,Not Reported/ Can not calculate,Not Reported/ Can not calculate,Not Reported/ Can not calculate,Not Reported/ Can not calculate,Not Reported/ Can not calculate,Not Reported/ Can not calculate,Not Reported/ Can not calculate,,,2016 High-Strength Carbon Nanotube Film from Improving Alignment and Densification,,-0.2757241304,,2.4424797691,-0.2817961005,,0.2576785749,,0.4771212547,,,,,,,,,,,,,,,,,,,,,,,Not Reported/ Can not calculate,,Not Reported/ Can not calculate,,Not Reported/ Can not calculate,Not Reported/ Can not calculate,,,3.00000,0.47712,,CNT,sub-micron,Not reported/Can not calculate,Not reported/Can not calculate
Aligned Few-wall CNTs,Not Reported/ Can not calculate,0.53000,Not Reported/ Can not calculate,Not Reported/ Can not calculate,1.25,Raman G peak anisotropy,Not Reported/ Can not calculate,Not Reported/ Can not calculate,1.53000,Not Reported/ Can not calculate,,No,566.00000,1.06792,Not Reported/ Can not calculate,Not Reported/ Can not calculate,Not Reported/ Can not calculate,2--4,3.00000,20200510,Floating catalyst in N2 ,2016.0,Floating Catalyst,As-is,,,Unsorted,Not Reported/ Can not calculate,1581.60000,Not Reported/ Can not calculate,Not Reported/ Can not calculate,Not Reported/ Can not calculate,Not Reported/ Can not calculate,Not Reported/ Can not calculate,Not Reported/ Can not calculate,Not Reported/ Can not calculate,,,2016 High-Strength Carbon Nanotube Film from Improving Alignment and Densification,,-0.2757241304,,2.7528164312,0.0285405616,,0.1846914308,,0.4771212547,,,,,,,,,,,,,,,,,,,,,,,Not Reported/ Can not calculate,,Not Reported/ Can not calculate,,Not Reported/ Can not calculate,Not Reported/ Can not calculate,,,3.00000,0.47712,,CNT,sub-micron,Not reported/Can not calculate,Not reported/Can not calculate
Aligned Few-wall CNTs,Not Reported/ Can not calculate,0.53000,Not Reported/ Can not calculate,Not Reported/ Can not calculate,1.6,Raman G peak anisotropy,Not Reported/ Can not calculate,Not Reported/ Can not calculate,3.25000,Not Reported/ Can not calculate,,No,2800.00000,5.28302,Not Reported/ Can not calculate,Not Reported/ Can not calculate,Not Reported/ Can not calculate,2--4,3.00000,20200510,Floating catalyst in N2 ,2016.0,Floating Catalyst,As-is,,,Unsorted,Not Reported/ Can not calculate,1578.90000,Not Reported/ Can not calculate,Not Reported/ Can not calculate,Not Reported/ Can not calculate,Not Reported/ Can not calculate,Not Reported/ Can not calculate,Not Reported/ Can not calculate,Not Reported/ Can not calculate,,,2016 High-Strength Carbon Nanotube Film from Improving Alignment and Densification,,-0.2757241304,,3.4471580313,0.7228821617,,0.511883361,,0.4771212547,,,,,,,,,,,,,,,,,,,,,,,Not Reported/ Can not calculate,,Not Reported/ Can not calculate,,Not Reported/ Can not calculate,Not Reported/ Can not calculate,,,3.00000,0.47712,,CNT,sub-micron,Not reported/Can not calculate,Not reported/Can not calculate
Aligned Few-wall CNTs,Not Reported/ Can not calculate,1.85000,Not Reported/ Can not calculate,Not Reported/ Can not calculate,Not Reported/ Can not calculate,Not Reported/ Can not calculate,Not Reported/ Can not calculate,Not Reported/ Can not calculate,,Not Reported/ Can not calculate,,No,9600.00000,5.18919,130.00000,Not Reported/ Can not calculate,Not Reported/ Can not calculate,2--4,3.00000,20200510,Rolled Floating catalyst in N2 ,2016.0,Floating Catalyst,Rolled,,,Unsorted,Not Reported/ Can not calculate,Not Reported/ Can not calculate,Not Reported/ Can not calculate,Not Reported/ Can not calculate,Not Reported/ Can not calculate,Not Reported/ Can not calculate,Not Reported/ Can not calculate,Not Reported/ Can not calculate,Not Reported/ Can not calculate,,,2016 High-Strength Carbon Nanotube Film from Improving Alignment and Densification,,0.2671717284,,3.982271233,0.7150995046,2.1139433523,,,0.4771212547,,,,,,,,,,,,,,,,,,,,,,,Not Reported/ Can not calculate,,Not Reported/ Can not calculate,,Not Reported/ Can not calculate,Not Reported/ Can not calculate,,,3.00000,0.47712,,CNT,sub-micron,Not reported/Can not calculate,Not reported/Can not calculate
