Repository: MatthewChatham/bulmer-kaniyoor-elliott

File: data.csv (part 25 of 41)
Aligned Few-wall CNTs,0.61208,Not Reported/ Can not calculate,Not Reported/ Can not calculate,Not Reported/ Can not calculate,Not Reported/ Can not calculate,Not Reported/ Can not calculate,Not Reported/ Can not calculate,Not Reported/ Can not calculate,49.91773,532,3.99854,No,368.31661,Not Reported/ Can not calculate,34.98127,225.43757,Not Reported/ Can not calculate,1.40000,1.40000,20200510,,2016.0,Liquid Extrusion ,As-is,,,Unsorted,Not Reported/ Can not calculate,Not Reported/ Can not calculate,Not Reported/ Can not calculate,Not Reported/ Can not calculate,Not Reported/ Can not calculate,Not Reported/ Can not calculate,Not Reported/ Can not calculate,Not Reported/ Can not calculate,Not Reported/ Can not calculate,,,2016 Relationship between Mechanical and Electrical Properties of Continuous Polymer-Free Carbon Nanotube Fibers by Wet-Spinning Method and Nanotube-Length Estimated by Far-Infrared Spectroscopy,-0.2131950241,,,2.5662213105,,1.5438356149,1.6982548021,0.6019013313,0.1461280357,,,,,,,,,,,,,,,,,,,,,,,Not Reported/ Can not calculate,,Not Reported/ Can not calculate,,Not Reported/ Can not calculate,Not Reported/ Can not calculate,,,1.40000,0.14613,,CNT,sub-micron,Not reported/Can not calculate,Not reported/Can not calculate
Unaligned Few-wall CNTs,0.02188,Not Reported/ Can not calculate,Not Reported/ Can not calculate,Not Reported/ Can not calculate,Not Reported/ Can not calculate,Not Reported/ Can not calculate,Not Reported/ Can not calculate,Not Reported/ Can not calculate,Not Reported/ Can not calculate,Not Reported/ Can not calculate,,No,Not Reported/ Can not calculate,Not Reported/ Can not calculate,Not Reported/ Can not calculate,Not Reported/ Can not calculate,Not Reported/ Can not calculate,2.18000,2.18000,20200512,"Baked and water vapor added, see supp",2016.0,,As-is,,,Unsorted,Not Reported/ Can not calculate,Not Reported/ Can not calculate,Not Reported/ Can not calculate,Not Reported/ Can not calculate,Not Reported/ Can not calculate,Not Reported/ Can not calculate,Not Reported/ Can not calculate,Not Reported/ Can not calculate,Not Reported/ Can not calculate,,,2016 Thermoelectric properties of single-wall carbon nanotube films: Diameter and wet-environment effects,-1.6599162001,,,,,,,,0.3384564936,,,,,,,,,,,,,,,,,,,,,,,Not Reported/ Can not calculate,,Not Reported/ Can not calculate,,Not Reported/ Can not calculate,Not Reported/ Can not calculate,,,2.18000,0.33846,,CNT,sub-micron,Not reported/Can not calculate,Not reported/Can not calculate
Unaligned Few-wall CNTs,0.02222,Not Reported/ Can not calculate,Not Reported/ Can not calculate,Not Reported/ Can not calculate,Not Reported/ Can not calculate,Not Reported/ Can not calculate,Not Reported/ Can not calculate,Not Reported/ Can not calculate,Not Reported/ Can not calculate,Not Reported/ Can not calculate,,No,Not Reported/ Can not calculate,Not Reported/ Can not calculate,Not Reported/ Can not calculate,Not Reported/ Can not calculate,Not Reported/ Can not calculate,1.91000,1.91000,20200512,"Baked and water vapor added, see supp",2016.0,,As-is,,,Unsorted,Not Reported/ Can not calculate,Not Reported/ Can not calculate,Not Reported/ Can not calculate,Not Reported/ Can not calculate,Not Reported/ Can not calculate,Not Reported/ Can not calculate,Not Reported/ Can not calculate,Not Reported/ Can not calculate,Not Reported/ Can not calculate,,,2016 Thermoelectric properties of single-wall carbon nanotube films: Diameter and wet-environment effects,-1.6532125138,,,,,,,,0.2810333672,,,,,,,,,,,,,,,,,,,,,,,Not Reported/ Can not calculate,,Not Reported/ Can not calculate,,Not Reported/ Can not calculate,Not Reported/ Can not calculate,,,1.91000,0.28103,,CNT,sub-micron,Not reported/Can not calculate,Not reported/Can not calculate
Unaligned Few-wall CNTs,0.02151,Not Reported/ Can not calculate,Not Reported/ Can not calculate,Not Reported/ Can not calculate,Not Reported/ Can not calculate,Not Reported/ Can not calculate,Not Reported/ Can not calculate,Not Reported/ Can not calculate,Not Reported/ Can not calculate,Not Reported/ Can not calculate,,No,Not Reported/ Can not calculate,Not Reported/ Can not calculate,Not Reported/ Can not calculate,Not Reported/ Can not calculate,Not Reported/ Can not calculate,1.68000,1.68000,20200512,"Baked and water vapor added, see supp",2016.0,,As-is,,,Unsorted,Not Reported/ Can not calculate,Not Reported/ Can not calculate,Not Reported/ Can not calculate,Not Reported/ Can not calculate,Not Reported/ Can not calculate,Not Reported/ Can not calculate,Not Reported/ Can not calculate,Not Reported/ Can not calculate,Not Reported/ Can not calculate,,,2016 Thermoelectric properties of single-wall carbon nanotube films: Diameter and wet-environment effects,-1.6674529529,,,,,,,,0.2253092817,,,,,,,,,,,,,,,,,,,,,,,Not Reported/ Can not calculate,,Not Reported/ Can not calculate,,Not Reported/ Can not calculate,Not Reported/ Can not calculate,,,1.68000,0.22531,,CNT,sub-micron,Not reported/Can not calculate,Not reported/Can not calculate
Unaligned Few-wall CNTs,0.00594,Not Reported/ Can not calculate,Not Reported/ Can not calculate,Not Reported/ Can not calculate,Not Reported/ Can not calculate,Not Reported/ Can not calculate,Not Reported/ Can not calculate,Not Reported/ Can not calculate,Not Reported/ Can not calculate,Not Reported/ Can not calculate,,No,Not Reported/ Can not calculate,Not Reported/ Can not calculate,Not Reported/ Can not calculate,Not Reported/ Can not calculate,Not Reported/ Can not calculate,1.44000,1.44000,20200512,"Baked and water vapor added, see supp",2016.0,,As-is,,,Unsorted,Not Reported/ Can not calculate,Not Reported/ Can not calculate,Not Reported/ Can not calculate,Not Reported/ Can not calculate,Not Reported/ Can not calculate,Not Reported/ Can not calculate,Not Reported/ Can not calculate,Not Reported/ Can not calculate,Not Reported/ Can not calculate,,,2016 Thermoelectric properties of single-wall carbon nanotube films: Diameter and wet-environment effects,-2.226084116,,,,,,,,0.1583624921,,,,,,,,,,,,,,,,,,,,,,,Not Reported/ Can not calculate,,Not Reported/ Can not calculate,,Not Reported/ Can not calculate,Not Reported/ Can not calculate,,,1.44000,0.15836,,CNT,sub-micron,Not reported/Can not calculate,Not reported/Can not calculate
Aligned Few-wall CNTs,0.25000,Not Reported/ Can not calculate,Not Reported/ Can not calculate,60.00000,160,Raman G peak anisotropy,3,SEM FFT,18.50000,514,1.29129,No,Not Reported/ Can not calculate,Not Reported/ Can not calculate,Not Reported/ Can not calculate,Not Reported/ Can not calculate,Not Reported/ Can not calculate,1.40000,1.40000,20200508,"Aligned buckypaper, also has nematic order parameter",2016.0,Aligned Buckypaper,Aligned fitered ,,,Unsorted,Not Reported/ Can not calculate,1593.70000,Not Reported/ Can not calculate,Not Reported/ Can not calculate,Not Reported/ Can not calculate,Not Reported/ Can not calculate,Not Reported/ Can not calculate,Not Reported/ Can not calculate,Not Reported/ Can not calculate,,,2016 Wafer-scale monodomain films of spontaneously aligned single-walled carbon nanotubes,-0.6020599913,,,,,,1.2671717284,0.1110242044,0.1461280357,,,,,,,,,,,,,,,,,,,,,,,Not Reported/ Can not calculate,,Not Reported/ Can not calculate,,Not Reported/ Can not calculate,Not Reported/ Can not calculate,,,1.40000,0.14613,,CNT,sub-micron,Not reported/Can not calculate,Not reported/Can not calculate
Aligned Multiwall CNTs,0.20000,Not Reported/ Can not calculate,,Not Reported/ Can not calculate,Not Reported/ Can not calculate,Not Reported/ Can not calculate,Not Reported/ Can not calculate,,,,,No,Not Reported/ Can not calculate,Not Reported/ Can not calculate,Not Reported/ Can not calculate,Not Reported/ Can not calculate,Not Reported/ Can not calculate,15.00000,15.00000,20200417,Mechanically condensed and HNO3 treatment,2016.0,Floating Catalyst,As-is,Not Reported/ Can not calculate,Not Reported/ Can not calculate,Unsorted,20.90000,Not Reported/ Can not calculate,Not Reported/ Can not calculate,Not Reported/ Can not calculate,Not Reported/ Can not calculate,Not Reported/ Can not calculate,Not Reported/ Can not calculate,Not Reported/ Can not calculate,Not Reported/ Can not calculate,,,2016_Electrical property enhancement of carbon nanotube fibers from post treatments_Liu et al,-0.6989700043,,,,,,,,1.1760912591,1.3201462861,,,,,Two-probe,Air,Glass,18.80000,55000000.00000,Not Reported/ Can not calculate,Not Reported/ Can not calculate,Not Reported/ Can not calculate,Not Reported/ Can not calculate,Not Reported/ Can not calculate,Not Reported/ Can not calculate,Not Reported/ Can not calculate,Not Reported/ Can not calculate,Not Reported/ Can not calculate,Not Reported/ Can not calculate,Not Reported/ Can not calculate,Not Reported/ Can not calculate,Not Reported/ Can not calculate,,yes,,7.74036,,20900.00000,4.32015,20900.00000,4.32015,,CNT,large,Not reported/Can not calculate,Not reported/Can not calculate
Aligned Multiwall CNTs,0.85000,Not Reported/ Can not calculate,,Not Reported/ Can not calculate,Not Reported/ Can not calculate,Not Reported/ Can not calculate,Not Reported/ Can not calculate,,,,,No,Not Reported/ Can not calculate,Not Reported/ Can not calculate,Not Reported/ Can not calculate,Not Reported/ Can not calculate,Not Reported/ Can not calculate,15.00000,15.00000,20200417,Mechanically condensed and HNO3 treatment,2016.0,Floating Catalyst,Mechanically Condensed,Not Reported/ Can not calculate,Not Reported/ Can not calculate,Unsorted,7.60000,Not Reported/ Can not calculate,Not Reported/ Can not calculate,Not Reported/ Can not calculate,Not Reported/ Can not calculate,Not Reported/ Can not calculate,Not Reported/ Can not calculate,Not Reported/ Can not calculate,Not Reported/ Can not calculate,,,2016_Electrical property enhancement of carbon nanotube fibers from post treatments_Liu et al,-0.0705810743,,,,,,,,1.1760912591,0.8808135923,,,,,Two-probe,Air,Glass,19.40000,430000000.00000,Not Reported/ Can not calculate,Not Reported/ Can not calculate,Not Reported/ Can not calculate,Not Reported/ Can not calculate,Not Reported/ Can not calculate,Not Reported/ Can not calculate,Not Reported/ Can not calculate,Not Reported/ Can not calculate,Not Reported/ Can not calculate,Not Reported/ Can not calculate,Not Reported/ Can not calculate,Not Reported/ Can not calculate,Not Reported/ Can not calculate,,yes,,8.63347,,7600.00000,3.88081,7600.00000,3.88081,,CNT,large,Not reported/Can not calculate,Not reported/Can not calculate
Aligned Multiwall CNTs,1.80000,Not Reported/ Can not calculate,,Not Reported/ Can not calculate,Not Reported/ Can not calculate,Not Reported/ Can not calculate,Not Reported/ Can not calculate,,,,,Yes,Not Reported/ Can not calculate,Not Reported/ Can not calculate,Not Reported/ Can not calculate,Not Reported/ Can not calculate,Not Reported/ Can not calculate,15.00000,15.00000,20200417,Mechanically condensed and HNO3 treatment,2016.0,Floating Catalyst,HNO3 dipping,Not Reported/ Can not calculate,Not Reported/ Can not calculate,Unsorted,6.70000,Not Reported/ Can not calculate,Not Reported/ Can not calculate,Not Reported/ Can not calculate,Not Reported/ Can not calculate,Not Reported/ Can not calculate,Not Reported/ Can not calculate,Not Reported/ Can not calculate,Not Reported/ Can not calculate,,,2016_Electrical property enhancement of carbon nanotube fibers from post treatments_Liu et al,0.2552725051,,,,,,,,1.1760912591,0.8260748027,,,,,Two-probe,Air,Glass,23.10000,660000000.00000,Not Reported/ Can not calculate,Not Reported/ Can not calculate,Not Reported/ Can not calculate,Not Reported/ Can not calculate,Not Reported/ Can not calculate,Not Reported/ Can not calculate,Not Reported/ Can not calculate,Not Reported/ Can not calculate,Not Reported/ Can not calculate,Not Reported/ Can not calculate,Not Reported/ Can not calculate,Not Reported/ Can not calculate,Not Reported/ Can not calculate,,yes,,8.81954,,6700.00000,3.82607,6700.00000,3.82607,,CNT,large,Not reported/Can not calculate,Not reported/Can not calculate
Aligned Few-wall CNTs,1.15207,Not Reported/ Can not calculate,Not Reported/ Can not calculate,Not Reported/ Can not calculate,Not Reported/ Can not calculate,Not Reported/ Can not calculate,Not Reported/ Can not calculate,Not Reported/ Can not calculate,Not Reported/ Can not calculate,,,No,Not Reported/ Can not calculate,Not Reported/ Can not calculate,Not Reported/ Can not calculate,Not Reported/ Can not calculate,Not Reported/ Can not calculate,1.90000,1.90000,20200713,Degassed Rice fibers,2016.0,Liquid Extrusion ,Degassed,,,Unsorted,21.20000,1584.20000,Not Reported/ Can not calculate,Not Reported/ Can not calculate,Not Reported/ Can not calculate,Not Reported/ Can not calculate,Not Reported/ Can not calculate,Not Reported/ Can not calculate,Not Reported/ Can not calculate,,,2016_Enlightening the ultrahigh electrical conductivities of doped double-wall carbon nanotube fibers by Raman spectroscopy and first-principles calculations,0.0614802748,,,,,,,,0.278753601,1.3263358609,,,,,,,,,,,,,,,,,,,,,,Not Reported/ Can not calculate,,,,,,,,1.90000,0.27875,,CNT,sub-micron,Not reported/Can not calculate,Not reported/Can not calculate
Aligned Few-wall CNTs,5.58659,Not Reported/ Can not calculate,Not Reported/ Can not calculate,Not Reported/ Can not calculate,Not Reported/ Can not calculate,Not Reported/ Can not calculate,Not Reported/ Can not calculate,Not Reported/ Can not calculate,Not Reported/ Can not calculate,,,Yes,Not Reported/ Can not calculate,Not Reported/ Can not calculate,Not Reported/ Can not calculate,Not Reported/ Can not calculate,Not Reported/ Can not calculate,1.90000,1.90000,20200713,Rice fibers,2016.0,Liquid Extrusion ,As-is,HSO3Cl,1.15207,Unsorted,21.20000,1589.60000,Not Reported/ Can not calculate,Not Reported/ Can not calculate,Not Reported/ Can not calculate,Not Reported/ Can not calculate,Not Reported/ Can not calculate,Not Reported/ Can not calculate,Not Reported/ Can not calculate,,,2016_Enlightening the ultrahigh electrical conductivities of doped double-wall carbon nanotube fibers by Raman spectroscopy and first-principles calculations,0.747146969,,,,,,,,0.278753601,1.3263358609,,,,0.0614802748,,,,,,,,,,,,,,,,,,Not Reported/ Can not calculate,,,,,,,,1.90000,0.27875,,CNT,sub-micron,Not reported/Can not calculate,Not reported/Can not calculate
Aligned Few-wall CNTs,0.02430,Not Reported/ Can not calculate,Not Reported/ Can not calculate,Not Reported/ Can not calculate,Not Reported/ Can not calculate,Not Reported/ Can not calculate,Not Reported/ Can not calculate,Not Reported/ Can not calculate,1.42676,532,0.11429,No,Not Reported/ Can not calculate,Not Reported/ Can not calculate,Not Reported/ Can not calculate,Not Reported/ Can not calculate,Not Reported/ Can not calculate,5.00000,5.00000,20201128,,2016.0,Forest derived,As-is,,,Unsorted,10.70000,1592.00000,21.20000,Not Reported/ Can not calculate,Not Reported/ Can not calculate,Not Reported/ Can not calculate,Not Reported/ Can not calculate,Not Reported/ Can not calculate,Not Reported/ Can not calculate,,,2016_Functionalization and densification of inter-bundle interfaces for improvement in electrical and thermal transport of carbon nanotube fibers,-1.6143937264,,,,,,0.1543500076,-0.9420034632,0.6989700043,1.0293837777,1.3263358609,,,,,,,,,,,,,,,,,,,,,Not Reported/ Can not calculate,,,,,,,,5.00000,0.69897,,CNT,sub-micron,Not reported/Can not calculate,Not reported/Can not calculate
Aligned Few-wall CNTs,0.03090,Not Reported/ Can not calculate,Not Reported/ Can not calculate,Not Reported/ Can not calculate,Not Reported/ Can not calculate,Not Reported/ Can not calculate,Not Reported/ Can not calculate,Not Reported/ Can not calculate,1.41004,532,0.11295,No,Not Reported/ Can not calculate,Not Reported/ Can not calculate,Not Reported/ Can not calculate,Not Reported/ Can not calculate,Not Reported/ Can not calculate,5.00000,5.00000,20201128,,2016.0,Forest derived,As-is,,,Unsorted,10.20000,1592.00000,30.50000,Not Reported/ Can not calculate,Not Reported/ Can not calculate,Not Reported/ Can not calculate,Not Reported/ Can not calculate,Not Reported/ Can not calculate,Not Reported/ Can not calculate,,,2016_Functionalization and densification of inter-bundle interfaces for improvement in electrical and thermal transport of carbon nanotube fibers,-1.5100415206,,,,,,0.1492319999,-0.9471214709,0.6989700043,1.0086001718,1.4842998393,,,,,,,,,,,,,,,,,,,,,Not Reported/ Can not calculate,,,,,,,,5.00000,0.69897,,CNT,sub-micron,Not reported/Can not calculate,Not reported/Can not calculate
Aligned Few-wall CNTs,0.04500,Not Reported/ Can not calculate,Not Reported/ Can not calculate,Not Reported/ Can not calculate,Not Reported/ Can not calculate,Not Reported/ Can not calculate,Not Reported/ Can not calculate,Not Reported/ Can not calculate,1.39371,532,0.11164,Yes,Not Reported/ Can not calculate,Not Reported/ Can not calculate,Not Reported/ Can not calculate,Not Reported/ Can not calculate,Not Reported/ Can not calculate,5.00000,5.00000,20201128,,2016.0,Forest derived,Acid doped,HNO3,0.02430,Unsorted,9.90000,Not Reported/ Can not calculate,37.20000,Not Reported/ Can not calculate,Not Reported/ Can not calculate,Not Reported/ Can not calculate,Not Reported/ Can not calculate,Not Reported/ Can not calculate,Not Reported/ Can not calculate,,,2016_Functionalization and densification of inter-bundle interfaces for improvement in electrical and thermal transport of carbon nanotube fibers,-1.3467874862,,,,,,0.1441736043,-0.9521798665,0.6989700043,0.9956351946,1.5705429399,,,-1.6143937264,,,,,,,,,,,,,,,,,,Not Reported/ Can not calculate,,,,,,,,5.00000,0.69897,,CNT,sub-micron,Not reported/Can not calculate,Not reported/Can not calculate
Aligned Few-wall CNTs,0.06590,Not Reported/ Can not calculate,Not Reported/ Can not calculate,Not Reported/ Can not calculate,Not Reported/ Can not calculate,Not Reported/ Can not calculate,Not Reported/ Can not calculate,Not Reported/ Can not calculate,1.36548,532,0.10938,Yes,Not Reported/ Can not calculate,Not Reported/ Can not calculate,Not Reported/ Can not calculate,Not Reported/ Can not calculate,Not Reported/ Can not calculate,5.00000,5.00000,20201128,,2016.0,Forest derived,Acid doped,HNO3,0.03090,Unsorted,9.30000,Not Reported/ Can not calculate,51.00000,Not Reported/ Can not calculate,Not Reported/ Can not calculate,Not Reported/ Can not calculate,Not Reported/ Can not calculate,Not Reported/ Can not calculate,Not Reported/ Can not calculate,,,2016_Functionalization and densification of inter-bundle interfaces for improvement in electrical and thermal transport of carbon nanotube fibers,-1.1811145854,,,,,,0.1352847455,-0.9610687253,0.6989700043,0.9684829486,1.7075701761,,,-1.5100415206,,,,,,,,,,,,,,,,,,Not Reported/ Can not calculate,,,,,,,,5.00000,0.69897,,CNT,sub-micron,Not reported/Can not calculate,Not reported/Can not calculate
Aligned Multiwall CNTs,0.01591,Not Reported/ Can not calculate,Not Reported/ Can not calculate,Not Reported/ Can not calculate,Not Reported/ Can not calculate,Not Reported/ Can not calculate,Not Reported/ Can not calculate,Not Reported/ Can not calculate,1.74468,514,0.12178,No,Not Reported/ Can not calculate,Not Reported/ Can not calculate,Not Reported/ Can not calculate,Not Reported/ Can not calculate,Not Reported/ Can not calculate,Not Reported/ Can not calculate,Not Reported/ Can not calculate,20201127,As-is,2016.0,Forest derived,As-is,,,Unsorted,34.00000,1572.58065,35.54045,Not Reported/ Can not calculate,Not Reported/ Can not calculate,Not Reported/ Can not calculate,Not Reported/ Can not calculate,Not Reported/ Can not calculate,Not Reported/ Can not calculate,,,2016_Influence of annealing on thermal and electrical properties of carbon nanotube yarns,-1.7983931955,,,,,,0.2417159944,-0.9144315296,,1.531478917,1.5507228799,,,,,,,,,,,,,,,,,,,,,Not Reported/ Can not calculate,,,,,,,,Not Reported/ Can not calculate,,,CNT,Not reported/Can not calculate,Not reported/Can not calculate,Not reported/Can not calculate
Aligned Multiwall CNTs,0.01362,Not Reported/ Can not calculate,Not Reported/ Can not calculate,Not Reported/ Can not calculate,Not Reported/ Can not calculate,Not Reported/ Can not calculate,Not Reported/ Can not calculate,Not Reported/ Can not calculate,1.96072,514,0.13686,No,Not Reported/ Can not calculate,Not Reported/ Can not calculate,Not Reported/ Can not calculate,Not Reported/ Can not calculate,Not Reported/ Can not calculate,Not Reported/ Can not calculate,Not Reported/ Can not calculate,20201127,As-is,2016.0,Forest derived,As-is,,,Unsorted,47.00000,1572.58065,24.63475,Not Reported/ Can not calculate,500.00000,483.41969,412.95337,323.83420,259.58549,0.53698,0.62861,2016_Influence of annealing on thermal and electrical properties of carbon nanotube yarns,-1.8657047297,,,,,,0.2924156078,-0.8637319162,,1.6720978579,1.3915481233,-0.2700439179,-0.2016205955,,,,,,,,,,,,,,,,,,,Not Reported/ Can not calculate,,,,,,,,Not Reported/ Can not calculate,,,CNT,Not reported/Can not calculate,Not reported/Can not calculate,Not reported/Can not calculate
Aligned Multiwall CNTs,0.01066,Not Reported/ Can not calculate,Not Reported/ Can not calculate,Not Reported/ Can not calculate,Not Reported/ Can not calculate,Not Reported/ Can not calculate,Not Reported/ Can not calculate,Not Reported/ Can not calculate,2.06547,514,0.14417,No,Not Reported/ Can not calculate,Not Reported/ Can not calculate,Not Reported/ Can not calculate,Not Reported/ Can not calculate,Not Reported/ Can not calculate,Not Reported/ Can not calculate,Not Reported/ Can not calculate,20201127,As-is,2016.0,Forest derived,As-is,,,Unsorted,60.00000,1572.58065,17.22345,Not Reported/ Can not calculate,Not Reported/ Can not calculate,Not Reported/ Can not calculate,Not Reported/ Can not calculate,Not Reported/ Can not calculate,Not Reported/ Can not calculate,,,2016_Influence of annealing on thermal and electrical properties of carbon nanotube yarns,-1.972045115,,,,,,0.3150181447,-0.8411293794,,1.7781512504,1.2361201997,,,,,,,,,,,,,,,,,,,,,Not Reported/ Can not calculate,,,,,,,,Not Reported/ Can not calculate,,,CNT,Not reported/Can not calculate,Not reported/Can not calculate,Not reported/Can not calculate
Aligned Multiwall CNTs,0.02323,Not Reported/ Can not calculate,Not Reported/ Can not calculate,Not Reported/ Can not calculate,Not Reported/ Can not calculate,Not Reported/ Can not calculate,Not Reported/ Can not calculate,Not Reported/ Can not calculate,4.36334,514,0.30456,No,Not Reported/ Can not calculate,Not Reported/ Can not calculate,Not Reported/ Can not calculate,Not Reported/ Can not calculate,Not Reported/ Can not calculate,Not Reported/ Can not calculate,Not Reported/ Can not calculate,20201127,Annealed 2300 C,2016.0,Forest derived,Annealed,,,Unsorted,34.00000,1562.90323,52.51281,Not Reported/ Can not calculate,Not Reported/ Can not calculate,Not Reported/ Can not calculate,Not Reported/ Can not calculate,Not Reported/ Can not calculate,Not Reported/ Can not calculate,,,2016_Influence of annealing on thermal and electrical properties of carbon nanotube yarns,-1.6339109844,,,,,,0.6398189348,-0.5163285892,,1.531478917,1.720265238,,,,,,,,,,,,,,,,,,,,,Not Reported/ Can not calculate,,,,,,,,Not Reported/ Can not calculate,,,CNT,Not reported/Can not calculate,Not reported/Can not calculate,Not reported/Can not calculate
Aligned Multiwall CNTs,0.01943,Not Reported/ Can not calculate,Not Reported/ Can not calculate,Not Reported/ Can not calculate,Not Reported/ Can not calculate,Not Reported/ Can not calculate,Not Reported/ Can not calculate,Not Reported/ Can not calculate,3.89853,514,0.27212,No,Not Reported/ Can not calculate,Not Reported/ Can not calculate,Not Reported/ Can not calculate,Not Reported/ Can not calculate,Not Reported/ Can not calculate,Not Reported/ Can not calculate,Not Reported/ Can not calculate,20201127,Annealed 2300 C,2016.0,Forest derived,Annealed,,,Unsorted,47.00000,1562.90323,40.71216,Not Reported/ Can not calculate,745.59585,727.97927,521.76166,334.19689,191.19171,0.26263,0.36643,2016_Influence of annealing on thermal and electrical properties of carbon nanotube yarns,-1.7114328326,,,,,,0.5909005469,-0.5652469771,,1.6720978579,1.6097241705,-0.5806499581,-0.4360031044,,,,,,,,,,,,,,,,,,,Not Reported/ Can not calculate,,,,,,,,Not Reported/ Can not calculate,,,CNT,Not reported/Can not calculate,Not reported/Can not calculate,Not reported/Can not calculate
Aligned Multiwall CNTs,0.01888,Not Reported/ Can not calculate,Not Reported/ Can not calculate,Not Reported/ Can not calculate,Not Reported/ Can not calculate,Not Reported/ Can not calculate,Not Reported/ Can not calculate,Not Reported/ Can not calculate,4.08183,514,0.28491,No,Not Reported/ Can not calculate,Not Reported/ Can not calculate,Not Reported/ Can not calculate,Not Reported/ Can not calculate,Not Reported/ Can not calculate,Not Reported/ Can not calculate,Not Reported/ Can not calculate,20201127,Annealed 2300 C,2016.0,Forest derived,Annealed,,,Unsorted,60.00000,1562.90323,44.85485,Not Reported/ Can not calculate,Not Reported/ Can not calculate,Not Reported/ Can not calculate,Not Reported/ Can not calculate,Not Reported/ Can not calculate,Not Reported/ Can not calculate,,,2016_Influence of annealing on thermal and electrical properties of carbon nanotube yarns,-1.7239292311,,,,,,0.6108552389,-0.5452922851,,1.7781512504,1.6518093883,,,,,,,,,,,,,,,,,,,,,Not Reported/ Can not calculate,,,,,,,,Not Reported/ Can not calculate,,,CNT,Not reported/Can not calculate,Not reported/Can not calculate,Not reported/Can not calculate
Aligned Multiwall CNTs,0.03271,Not Reported/ Can not calculate,Not Reported/ Can not calculate,Not Reported/ Can not calculate,Not Reported/ Can not calculate,Not Reported/ Can not calculate,Not Reported/ Can not calculate,Not Reported/ Can not calculate,7.49918,514,0.52344,No,Not Reported/ Can not calculate,Not Reported/ Can not calculate,Not Reported/ Can not calculate,Not Reported/ Can not calculate,Not Reported/ Can not calculate,Not Reported/ Can not calculate,Not Reported/ Can not calculate,20201127,Annealed 2700 C,2016.0,Forest derived,Annealed,,,Unsorted,34.00000,1582.25806,67.26962,Not Reported/ Can not calculate,Not Reported/ Can not calculate,Not Reported/ Can not calculate,Not Reported/ Can not calculate,Not Reported/ Can not calculate,Not Reported/ Can not calculate,,,2016_Influence of annealing on thermal and electrical properties of carbon nanotube yarns,-1.4853719511,,,,,,0.8750138746,-0.2811336494,,1.531478917,1.82781899,,,,,,,,,,,,,,,,,,,,,Not Reported/ Can not calculate,,,,,,,,Not Reported/ Can not calculate,,,CNT,Not reported/Can not calculate,Not reported/Can not calculate,Not reported/Can not calculate
Aligned Multiwall CNTs,0.02744,Not Reported/ Can not calculate,Not Reported/ Can not calculate,Not Reported/ Can not calculate,Not Reported/ Can not calculate,Not Reported/ Can not calculate,Not Reported/ Can not calculate,Not Reported/ Can not calculate,6.26187,514,0.43708,No,Not Reported/ Can not calculate,Not Reported/ Can not calculate,Not Reported/ Can not calculate,Not Reported/ Can not calculate,Not Reported/ Can not calculate,Not Reported/ Can not calculate,Not Reported/ Can not calculate,20201127,Annealed 2700 C,2016.0,Forest derived,Annealed,,,Unsorted,47.00000,1582.25806,62.50269,Not Reported/ Can not calculate,685.49223,606.73575,455.44041,278.23834,143.52332,0.23655,0.31513,2016_Influence of annealing on thermal and electrical properties of carbon nanotube yarns,-1.5616566254,,,,,,0.7967037554,-0.3594437686,,1.6720978579,1.7958986951,-0.626077126,-0.501509106,,,,,,,,,,,,,,,,,,,Not Reported/ Can not calculate,,,,,,,,Not Reported/ Can not calculate,,,CNT,Not reported/Can not calculate,Not reported/Can not calculate,Not reported/Can not calculate
Aligned Multiwall CNTs,0.02912,Not Reported/ Can not calculate,Not Reported/ Can not calculate,Not Reported/ Can not calculate,Not Reported/ Can not calculate,Not Reported/ Can not calculate,Not Reported/ Can not calculate,Not Reported/ Can not calculate,6.57610,514,0.45901,No,Not Reported/ Can not calculate,Not Reported/ Can not calculate,Not Reported/ Can not calculate,Not Reported/ Can not calculate,Not Reported/ Can not calculate,Not Reported/ Can not calculate,Not Reported/ Can not calculate,20201127,Annealed 2700 C,2016.0,Forest derived,Annealed,,,Unsorted,60.00000,1582.25806,56.65929,Not Reported/ Can not calculate,Not Reported/ Can not calculate,Not Reported/ Can not calculate,Not Reported/ Can not calculate,Not Reported/ Can not calculate,Not Reported/ Can not calculate,,,2016_Influence of annealing on thermal and electrical properties of carbon nanotube yarns,-1.5357452803,,,,,,0.8179687222,-0.3381788018,,1.7781512504,1.7532711115,,,,,,,,,,,,,,,,,,,,,Not Reported/ Can not calculate,,,,,,,,Not Reported/ Can not calculate,,,CNT,Not reported/Can not calculate,Not reported/Can not calculate,Not reported/Can not calculate
Aligned Multiwall CNTs,0.04910,0.30000,0.16367,Not Reported/ Can not calculate,Not Reported/ Can not calculate,Not Reported/ Can not calculate,Not Reported/ Can not calculate,Not Reported/ Can not calculate,3.30000,Not Reported/ Can not calculate,,No,65.00000,0.21667,0.70000,3.19150,0.03546,15.00000,15.00000,20200713,No Mech condensation,2016.0,Floating Catalyst,As-is,,,Unsorted,Not Reported/ Can not calculate,1581.40000,Not Reported/ Can not calculate,Not Reported/ Can not calculate,Not Reported/ Can not calculate,Not Reported/ Can not calculate,Not Reported/ Can not calculate,Not Reported/ Can not calculate,Not Reported/ Can not calculate,,,2016_Multi-property enhancement of aligned carbon nanotube thin films from floating catalyst method,-1.3089185079,-0.5228787453,-0.7860397626,1.8129133566,-0.6642078981,-0.15490196,0.5185139399,,1.1760912591,,,,,,,,,,,,,,,,,,,,,,,Not Reported/ Can not calculate,,,,,,,,15.00000,1.17609,,CNT,sub-micron,Not reported/Can not calculate,Not reported/Can not calculate
Aligned Multiwall CNTs,0.08650,0.69000,0.12536,Not Reported/ Can not calculate,Not Reported/ Can not calculate,Not Reported/ Can not calculate,Not Reported/ Can not calculate,Not Reported/ Can not calculate,3.30000,Not Reported/ Can not calculate,,No,107.00000,0.15507,0.80000,9.25550,0.01944,15.00000,15.00000,20200713,No Mech condensation,2016.0,Floating Catalyst,As-is,,,Unsorted,Not Reported/ Can not calculate,1581.40000,Not Reported/ Can not calculate,Not Reported/ Can not calculate,Not Reported/ Can not calculate,Not Reported/ Can not calculate,Not Reported/ Can not calculate,Not Reported/ Can not calculate,Not Reported/ Can not calculate,,,2016_Multi-property enhancement of aligned carbon nanotube thin films from floating catalyst method,-1.0629838925,-0.1611509093,-0.9018329833,2.0293837777,-0.8094653131,-0.096910013,0.5185139399,,1.1760912591,,,,,,,,,,,,,,,,,,,,,,,Not Reported/ Can not calculate,,,,,,,,15.00000,1.17609,,CNT,sub-micron,Not reported/Can not calculate,Not reported/Can not calculate
Aligned Multiwall CNTs,0.09130,0.88000,0.10375,Not Reported/ Can not calculate,Not Reported/ Can not calculate,Not Reported/ Can not calculate,Not Reported/ Can not calculate,Not Reported/ Can not calculate,3.30000,Not Reported/ Can not calculate,,No,115.00000,0.13068,1.00000,10.49950,0.01356,15.00000,15.00000,20200713,No Mech condensation,2016.0,Floating Catalyst,As-is,,,Unsorted,Not Reported/ Can not calculate,1581.40000,Not Reported/ Can not calculate,Not Reported/ Can not calculate,Not Reported/ Can not calculate,Not Reported/ Can not calculate,Not Reported/ Can not calculate,Not Reported/ Can not calculate,Not Reported/ Can not calculate,,,2016_Multi-property enhancement of aligned carbon nanotube thin films from floating catalyst method,-1.0395292225,-0.0555173278,-0.9840118946,2.0606978404,-0.8837848318,0.0,0.5185139399,,1.1760912591,,,,,,,,,,,,,,,,,,,,,,,Not Reported/ Can not calculate,,,,,,,,15.00000,1.17609,,CNT,sub-micron,Not reported/Can not calculate,Not reported/Can not calculate
Aligned Multiwall CNTs,0.14100,1.39000,0.10144,Not Reported/ Can not calculate,Not Reported/ Can not calculate,Not Reported/ Can not calculate,Not Reported/ Can not calculate,Not Reported/ Can not calculate,3.30000,Not Reported/ Can not calculate,,No,121.00000,0.08705,1.90000,17.06100,0.00883,15.00000,15.00000,20200713,No Mech condensation,2016.0,Floating Catalyst,As-is,,,Unsorted,Not Reported/ Can not calculate,1581.40000,Not Reported/ Can not calculate,Not Reported/ Can not calculate,Not Reported/ Can not calculate,Not Reported/ Can not calculate,Not Reported/ Can not calculate,Not Reported/ Can not calculate,Not Reported/ Can not calculate,,,2016_Multi-property enhancement of aligned carbon nanotube thin films from floating catalyst method,-0.8507808873,0.1430148003,-0.9937956876,2.0827853703,-1.0602294299,0.278753601,0.5185139399,,1.1760912591,,,,,,,,,,,,,,,,,,,,,,,Not Reported/ Can not calculate,,,,,,,,15.00000,1.17609,,CNT,sub-micron,Not reported/Can not calculate,Not reported/Can not calculate
Aligned Multiwall CNTs,0.06630,0.49000,0.13531,Not Reported/ Can not calculate,Not Reported/ Can not calculate,Not Reported/ Can not calculate,Not Reported/ Can not calculate,Not Reported/ Can not calculate,3.30000,Not Reported/ Can not calculate,,No,87.00000,0.17755,1.20000,5.76810,0.02402,15.00000,15.00000,20200713,Mech condensation,2016.0,Floating Catalyst,Mech condensation,,,Unsorted,Not Reported/ Can not calculate,1581.40000,Not Reported/ Can not calculate,Not Reported/ Can not calculate,Not Reported/ Can not calculate,Not Reported/ Can not calculate,Not Reported/ Can not calculate,Not Reported/ Can not calculate,Not Reported/ Can not calculate,,,2016_Multi-property enhancement of aligned carbon nanotube thin films from floating catalyst method,-1.1784864716,-0.30980392,-0.8686825516,1.9395192526,-0.7506768274,0.079181246,0.5185139399,,1.1760912591,,,,,,,,,,,,,,,,,,,,,,,Not Reported/ Can not calculate,,,,,,,,15.00000,1.17609,,CNT,sub-micron,Not reported/Can not calculate,Not reported/Can not calculate
Aligned Multiwall CNTs,0.10100,1.00000,0.10100,Not Reported/ Can not calculate,Not Reported/ Can not calculate,Not Reported/ Can not calculate,Not Reported/ Can not calculate,Not Reported/ Can not calculate,3.30000,Not Reported/ Can not calculate,,No,132.00000,0.13200,1.30000,13.33200,0.01333,15.00000,15.00000,20200713,Mech condensation,2016.0,Floating Catalyst,Mech condensation,,,Unsorted,Not Reported/ Can not calculate,1581.40000,Not Reported/ Can not calculate,Not Reported/ Can not calculate,Not Reported/ Can not calculate,Not Reported/ Can not calculate,Not Reported/ Can not calculate,Not Reported/ Can not calculate,Not Reported/ Can not calculate,,,2016_Multi-property enhancement of aligned carbon nanotube thin films from floating catalyst method,-0.9956786262,0.0,-0.9956786262,2.1205739312,-0.8794260688,0.1139433523,0.5185139399,,1.1760912591,,,,,,,,,,,,,,,,,,,,,,,Not Reported/ Can not calculate,,,,,,,,15.00000,1.17609,,CNT,sub-micron,Not reported/Can not calculate,Not reported/Can not calculate
Aligned Multiwall CNTs,0.14400,1.50000,0.09600,Not Reported/ Can not calculate,Not Reported/ Can not calculate,Not Reported/ Can not calculate,Not Reported/ Can not calculate,Not Reported/ Can not calculate,3.30000,Not Reported/ Can not calculate,,No,169.00000,0.11267,1.70000,24.33600,0.01082,15.00000,15.00000,20200713,Mech condensation,2016.0,Floating Catalyst,Mech condensation,,,Unsorted,Not Reported/ Can not calculate,1581.40000,Not Reported/ Can not calculate,Not Reported/ Can not calculate,Not Reported/ Can not calculate,Not Reported/ Can not calculate,Not Reported/ Can not calculate,Not Reported/ Can not calculate,Not Reported/ Can not calculate,,,2016_Multi-property enhancement of aligned carbon nanotube thin films from floating catalyst method,-0.8416375079,0.1760912591,-1.017728767,2.2278867046,-0.9482045544,0.2304489214,0.5185139399,,1.1760912591,,,,,,,,,,,,,,,,,,,,,,,Not Reported/ Can not calculate,,,,,,,,15.00000,1.17609,,CNT,sub-micron,Not reported/Can not calculate,Not reported/Can not calculate
Aligned Multiwall CNTs,0.21500,2.16000,0.09954,Not Reported/ Can not calculate,Not Reported/ Can not calculate,Not Reported/ Can not calculate,Not Reported/ Can not calculate,Not Reported/ Can not calculate,3.30000,Not Reported/ Can not calculate,,No,227.00000,0.10509,2.00000,48.80500,0.01046,15.00000,15.00000,20200713,Mech condensation,2016.0,Floating Catalyst,Mech condensation,,,Unsorted,Not Reported/ Can not calculate,1581.40000,Not Reported/ Can not calculate,Not Reported/ Can not calculate,Not Reported/ Can not calculate,Not Reported/ Can not calculate,Not Reported/ Can not calculate,Not Reported/ Can not calculate,Not Reported/ Can not calculate,,,2016_Multi-property enhancement of aligned carbon nanotube thin films from floating catalyst method,-0.6675615401,0.3344537512,-1.0020152912,2.3560258572,-0.978427894,0.3010299957,0.5185139399,,1.1760912591,,,,,,,,,,,,,,,,,,,,,,,Not Reported/ Can not calculate,,,,,,,,15.00000,1.17609,,CNT,sub-micron,Not reported/Can not calculate,Not reported/Can not calculate
Aligned Multiwall CNTs,0.09510,0.47000,0.20234,Not Reported/ Can not calculate,Not Reported/ Can not calculate,Not Reported/ Can not calculate,Not Reported/ Can not calculate,Not Reported/ Can not calculate,4.00000,Not Reported/ Can not calculate,,Yes,142.00000,0.30213,1.40000,13.50420,0.06113,15.00000,15.00000,20200713,"Mech condensation, acid treated",2016.0,Floating Catalyst,"Mech condensation, acid treated",HNO3,0.06630,Unsorted,Not Reported/ Can not calculate,1581.40000,Not Reported/ Can not calculate,Not Reported/ Can not calculate,Not Reported/ Can not calculate,Not Reported/ Can not calculate,Not Reported/ Can not calculate,Not Reported/ Can not calculate,Not Reported/ Can not calculate,,,2016_Multi-property enhancement of aligned carbon nanotube thin films from floating catalyst method,-1.0218194831,-0.3279021421,-0.693917341,2.1522883444,-0.5198095136,0.1461280357,0.6020599913,,1.1760912591,,,,,-1.1784864716,,,,,,,,,,,,,,,,,,Not Reported/ Can not calculate,,,,,,,,15.00000,1.17609,,CNT,sub-micron,Not reported/Can not calculate,Not reported/Can not calculate
Aligned Multiwall CNTs,0.20500,1.29000,0.15891,Not Reported/ Can not calculate,Not Reported/ Can not calculate,Not Reported/ Can not calculate,Not Reported/ Can not calculate,Not Reported/ Can not calculate,4.00000,Not Reported/ Can not calculate,,Yes,156.00000,0.12093,1.90000,31.98000,0.01922,15.00000,15.00000,20200713,"Mech condensation, acid treated",2016.0,Floating Catalyst,"Mech condensation, acid treated",HNO3,0.10100,Unsorted,Not Reported/ Can not calculate,1581.40000,Not Reported/ Can not calculate,Not Reported/ Can not calculate,Not Reported/ Can not calculate,Not Reported/ Can not calculate,Not Reported/ Can not calculate,Not Reported/ Can not calculate,Not Reported/ Can not calculate,,,2016_Multi-property enhancement of aligned carbon nanotube thin films from floating catalyst method,-0.6882461389,0.1105897103,-0.7988358492,2.1931245984,-0.9174651119,0.278753601,0.6020599913,,1.1760912591,,,,,-0.9956786262,,,,,,,,,,,,,,,,,,Not Reported/ Can not calculate,,,,,,,,15.00000,1.17609,,CNT,sub-micron,Not reported/Can not calculate,Not reported/Can not calculate
