Repository: MatthewChatham/bulmer-kaniyoor-elliott

File: data.csv (part 27 of 41)
Aligned Few-wall CNTs,6.33197,Not Reported/ Can not calculate,Not Reported/ Can not calculate,Not Reported/ Can not calculate,Not Reported/ Can not calculate,Not Reported/ Can not calculate,Not Reported/ Can not calculate,Not Reported/ Can not calculate,27.35099,785,10.38608,Yes,1258.43580,Not Reported/ Can not calculate,Not Reported/ Can not calculate,Not Reported/ Can not calculate,Not Reported/ Can not calculate,Not Reported/ Can not calculate,Not Reported/ Can not calculate,20200510,,2017.0,Liquid Extrusion ,Acid Processed,,,Unsorted,Not Reported/ Can not calculate,Not Reported/ Can not calculate,Not Reported/ Can not calculate,Not Reported/ Can not calculate,Not Reported/ Can not calculate,Not Reported/ Can not calculate,Not Reported/ Can not calculate,Not Reported/ Can not calculate,Not Reported/ Can not calculate,,,2017 Influence of Carbon Nanotube Characteristics on Macroscopic Fiber Properties,0.8015388352,,,3.0998310643,,,1.4369731044,1.0164517313,,,,,,,,,,,,,,,,,,,,,,,,Not Reported/ Can not calculate,,Not Reported/ Can not calculate,,Not Reported/ Can not calculate,Not Reported/ Can not calculate,,,Not Reported/ Can not calculate,,,CNT,Not reported/Can not calculate,Not reported/Can not calculate,Not reported/Can not calculate
Unaligned Few-wall CNTs,0.58400,Not Reported/ Can not calculate,Not Reported/ Can not calculate,Not Reported/ Can not calculate,Not Reported/ Can not calculate,Not Reported/ Can not calculate,Not Reported/ Can not calculate,Not Reported/ Can not calculate,Not Reported/ Can not calculate,Not Reported/ Can not calculate,Not Reported/ Can not calculate,Yes,Not Reported/ Can not calculate,Not Reported/ Can not calculate,Not Reported/ Can not calculate,Not Reported/ Can not calculate,Not Reported/ Can not calculate,1.29000,1.29000,20200512,Fully Semiconducting n doped,2017.0,Buckypaper,Sorting Doped ,,,Semiconducting ,Not Reported/ Can not calculate,Not Reported/ Can not calculate,,Not Reported/ Can not calculate,Not Reported/ Can not calculate,Not Reported/ Can not calculate,Not Reported/ Can not calculate,Not Reported/ Can not calculate,Not Reported/ Can not calculate,,,2017 Large n- and p-type thermoelectric power factors from doped semiconducting single-walled carbon nanotube thin films,-0.2335871529,,,,,,,,0.1105897103,,,,,,,,,,,,,,,,,,,,,,,Not Reported/ Can not calculate,,Not Reported/ Can not calculate,,Not Reported/ Can not calculate,Not Reported/ Can not calculate,,,1.29000,0.11059,,CNT,sub-micron,Not reported/Can not calculate,Not reported/Can not calculate
Unaligned Few-wall CNTs,0.19020,Not Reported/ Can not calculate,Not Reported/ Can not calculate,Not Reported/ Can not calculate,Not Reported/ Can not calculate,Not Reported/ Can not calculate,Not Reported/ Can not calculate,Not Reported/ Can not calculate,Not Reported/ Can not calculate,Not Reported/ Can not calculate,Not Reported/ Can not calculate,Yes,Not Reported/ Can not calculate,Not Reported/ Can not calculate,Not Reported/ Can not calculate,Not Reported/ Can not calculate,Not Reported/ Can not calculate,1.28000,1.28000,20200512,,2017.0,Buckypaper,Sorting Doped ,,,Semiconducting ,Not Reported/ Can not calculate,Not Reported/ Can not calculate,4.64856,Not Reported/ Can not calculate,Not Reported/ Can not calculate,Not Reported/ Can not calculate,Not Reported/ Can not calculate,Not Reported/ Can not calculate,Not Reported/ Can not calculate,,,2017 Large n- and p-type thermoelectric power factors from doped semiconducting single-walled carbon nanotube thin films,-0.7207792208,,,,,,,,0.1072099696,,0.6673186558,,,,,,,,,,,,,,,,,,,,,Not Reported/ Can not calculate,,Not Reported/ Can not calculate,,Not Reported/ Can not calculate,Not Reported/ Can not calculate,,,1.28000,0.10721,,CNT,sub-micron,Not reported/Can not calculate,Not reported/Can not calculate
Unaligned Few-wall CNTs,0.13187,Not Reported/ Can not calculate,Not Reported/ Can not calculate,Not Reported/ Can not calculate,Not Reported/ Can not calculate,Not Reported/ Can not calculate,Not Reported/ Can not calculate,Not Reported/ Can not calculate,Not Reported/ Can not calculate,Not Reported/ Can not calculate,Not Reported/ Can not calculate,Yes,Not Reported/ Can not calculate,Not Reported/ Can not calculate,Not Reported/ Can not calculate,Not Reported/ Can not calculate,Not Reported/ Can not calculate,1.28000,1.28000,20200512,,2017.0,Buckypaper,Sorting Doped ,,,Semiconducting ,Not Reported/ Can not calculate,Not Reported/ Can not calculate,2.83387,Not Reported/ Can not calculate,Not Reported/ Can not calculate,Not Reported/ Can not calculate,Not Reported/ Can not calculate,Not Reported/ Can not calculate,Not Reported/ Can not calculate,,,2017 Large n- and p-type thermoelectric power factors from doped semiconducting single-walled carbon nanotube thin films,-0.8798701299,,,,,,,,0.1072099696,,0.4523792823,,,,,,,,,,,,,,,,,,,,,Not Reported/ Can not calculate,,Not Reported/ Can not calculate,,Not Reported/ Can not calculate,Not Reported/ Can not calculate,,,1.28000,0.10721,,CNT,sub-micron,Not reported/Can not calculate,Not reported/Can not calculate
Unaligned Few-wall CNTs,0.10381,Not Reported/ Can not calculate,Not Reported/ Can not calculate,Not Reported/ Can not calculate,Not Reported/ Can not calculate,Not Reported/ Can not calculate,Not Reported/ Can not calculate,Not Reported/ Can not calculate,Not Reported/ Can not calculate,Not Reported/ Can not calculate,Not Reported/ Can not calculate,Yes,Not Reported/ Can not calculate,Not Reported/ Can not calculate,Not Reported/ Can not calculate,Not Reported/ Can not calculate,Not Reported/ Can not calculate,1.28000,1.28000,20200512,,2017.0,Buckypaper,Sorting Doped ,,,Semiconducting ,Not Reported/ Can not calculate,Not Reported/ Can not calculate,2.38658,Not Reported/ Can not calculate,Not Reported/ Can not calculate,Not Reported/ Can not calculate,Not Reported/ Can not calculate,Not Reported/ Can not calculate,Not Reported/ Can not calculate,,,2017 Large n- and p-type thermoelectric power factors from doped semiconducting single-walled carbon nanotube thin films,-0.9837662338,,,,,,,,0.1072099696,,0.3777762643,,,,,,,,,,,,,,,,,,,,,Not Reported/ Can not calculate,,Not Reported/ Can not calculate,,Not Reported/ Can not calculate,Not Reported/ Can not calculate,,,1.28000,0.10721,,CNT,sub-micron,Not reported/Can not calculate,Not reported/Can not calculate
Unaligned Few-wall CNTs,0.00663,Not Reported/ Can not calculate,Not Reported/ Can not calculate,Not Reported/ Can not calculate,Not Reported/ Can not calculate,Not Reported/ Can not calculate,Not Reported/ Can not calculate,Not Reported/ Can not calculate,Not Reported/ Can not calculate,Not Reported/ Can not calculate,Not Reported/ Can not calculate,Yes,Not Reported/ Can not calculate,Not Reported/ Can not calculate,Not Reported/ Can not calculate,Not Reported/ Can not calculate,Not Reported/ Can not calculate,1.28000,1.28000,20200512,,2017.0,Buckypaper,Sorting Doped ,,,Semiconducting ,Not Reported/ Can not calculate,Not Reported/ Can not calculate,2.80831,Not Reported/ Can not calculate,Not Reported/ Can not calculate,Not Reported/ Can not calculate,Not Reported/ Can not calculate,Not Reported/ Can not calculate,Not Reported/ Can not calculate,,,2017 Large n- and p-type thermoelectric power factors from doped semiconducting single-walled carbon nanotube thin films,-2.1785714286,,,,,,,,0.1072099696,,0.4484445375,,,,,,,,,,,,,,,,,,,,,Not Reported/ Can not calculate,,Not Reported/ Can not calculate,,Not Reported/ Can not calculate,Not Reported/ Can not calculate,,,1.28000,0.10721,,CNT,sub-micron,Not reported/Can not calculate,Not reported/Can not calculate
Unaligned Few-wall CNTs,0.01070,Not Reported/ Can not calculate,Not Reported/ Can not calculate,Not Reported/ Can not calculate,Not Reported/ Can not calculate,Not Reported/ Can not calculate,Not Reported/ Can not calculate,Not Reported/ Can not calculate,Not Reported/ Can not calculate,Not Reported/ Can not calculate,Not Reported/ Can not calculate,Yes,Not Reported/ Can not calculate,Not Reported/ Can not calculate,Not Reported/ Can not calculate,Not Reported/ Can not calculate,Not Reported/ Can not calculate,1.00000,1.00000,20200512,,2017.0,Buckypaper,Sorting Doped ,,,Semiconducting ,Not Reported/ Can not calculate,Not Reported/ Can not calculate,2.09265,Not Reported/ Can not calculate,Not Reported/ Can not calculate,Not Reported/ Can not calculate,Not Reported/ Can not calculate,Not Reported/ Can not calculate,Not Reported/ Can not calculate,,,2017 Large n- and p-type thermoelectric power factors from doped semiconducting single-walled carbon nanotube thin films,-1.9707792208,,,,,,,,0.0,,0.3206969624,,,,,,,,,,,,,,,,,,,,,Not Reported/ Can not calculate,,Not Reported/ Can not calculate,,Not Reported/ Can not calculate,Not Reported/ Can not calculate,,,1.00000,0.0,,CNT,sub-micron,Not reported/Can not calculate,Not reported/Can not calculate
Unaligned Few-wall CNTs,0.10227,Not Reported/ Can not calculate,Not Reported/ Can not calculate,Not Reported/ Can not calculate,Not Reported/ Can not calculate,Not Reported/ Can not calculate,Not Reported/ Can not calculate,Not Reported/ Can not calculate,Not Reported/ Can not calculate,Not Reported/ Can not calculate,Not Reported/ Can not calculate,Yes,Not Reported/ Can not calculate,Not Reported/ Can not calculate,Not Reported/ Can not calculate,Not Reported/ Can not calculate,Not Reported/ Can not calculate,1.00000,1.00000,20200512,,2017.0,Buckypaper,Sorting Doped ,,,Semiconducting ,Not Reported/ Can not calculate,Not Reported/ Can not calculate,1.93930,Not Reported/ Can not calculate,Not Reported/ Can not calculate,Not Reported/ Can not calculate,Not Reported/ Can not calculate,Not Reported/ Can not calculate,Not Reported/ Can not calculate,,,2017 Large n- and p-type thermoelectric power factors from doped semiconducting single-walled carbon nanotube thin films,-0.9902597403,,,,,,,,0.0,,0.2876443535,,,,,,,,,,,,,,,,,,,,,Not Reported/ Can not calculate,,Not Reported/ Can not calculate,,Not Reported/ Can not calculate,Not Reported/ Can not calculate,,,1.00000,0.0,,CNT,sub-micron,Not reported/Can not calculate,Not reported/Can not calculate
Unaligned Few-wall CNTs,0.13088,Not Reported/ Can not calculate,Not Reported/ Can not calculate,Not Reported/ Can not calculate,Not Reported/ Can not calculate,Not Reported/ Can not calculate,Not Reported/ Can not calculate,Not Reported/ Can not calculate,Not Reported/ Can not calculate,Not Reported/ Can not calculate,Not Reported/ Can not calculate,Yes,Not Reported/ Can not calculate,Not Reported/ Can not calculate,Not Reported/ Can not calculate,Not Reported/ Can not calculate,Not Reported/ Can not calculate,1.00000,1.00000,20200512,,2017.0,Buckypaper,Sorting Doped ,,,Semiconducting ,Not Reported/ Can not calculate,Not Reported/ Can not calculate,1.38978,Not Reported/ Can not calculate,Not Reported/ Can not calculate,Not Reported/ Can not calculate,Not Reported/ Can not calculate,Not Reported/ Can not calculate,Not Reported/ Can not calculate,,,2017 Large n- and p-type thermoelectric power factors from doped semiconducting single-walled carbon nanotube thin films,-0.8831168831,,,,,,,,0.0,,0.1429449194,,,,,,,,,,,,,,,,,,,,,Not Reported/ Can not calculate,,Not Reported/ Can not calculate,,Not Reported/ Can not calculate,Not Reported/ Can not calculate,,,1.00000,0.0,,CNT,sub-micron,Not reported/Can not calculate,Not reported/Can not calculate
Unaligned Few-wall CNTs,0.00213,Not Reported/ Can not calculate,Not Reported/ Can not calculate,Not Reported/ Can not calculate,Not Reported/ Can not calculate,Not Reported/ Can not calculate,Not Reported/ Can not calculate,Not Reported/ Can not calculate,Not Reported/ Can not calculate,Not Reported/ Can not calculate,Not Reported/ Can not calculate,Yes,Not Reported/ Can not calculate,Not Reported/ Can not calculate,Not Reported/ Can not calculate,Not Reported/ Can not calculate,Not Reported/ Can not calculate,1.30000,1.30000,20200512,,2017.0,Buckypaper,Sorting Doped ,,,Semiconducting ,Not Reported/ Can not calculate,Not Reported/ Can not calculate,2.73163,Not Reported/ Can not calculate,Not Reported/ Can not calculate,Not Reported/ Can not calculate,Not Reported/ Can not calculate,Not Reported/ Can not calculate,Not Reported/ Can not calculate,,,2017 Large n- and p-type thermoelectric power factors from doped semiconducting single-walled carbon nanotube thin films,-2.6720779221,,,,,,,,0.1139433523,,0.4364217772,,,,,,,,,,,,,,,,,,,,,Not Reported/ Can not calculate,,Not Reported/ Can not calculate,,Not Reported/ Can not calculate,Not Reported/ Can not calculate,,,1.30000,0.11394,,CNT,sub-micron,Not reported/Can not calculate,Not reported/Can not calculate
Unaligned Few-wall CNTs,0.10459,Not Reported/ Can not calculate,Not Reported/ Can not calculate,Not Reported/ Can not calculate,Not Reported/ Can not calculate,Not Reported/ Can not calculate,Not Reported/ Can not calculate,Not Reported/ Can not calculate,Not Reported/ Can not calculate,Not Reported/ Can not calculate,Not Reported/ Can not calculate,Yes,Not Reported/ Can not calculate,Not Reported/ Can not calculate,Not Reported/ Can not calculate,Not Reported/ Can not calculate,Not Reported/ Can not calculate,1.30000,1.30000,20200512,,2017.0,Buckypaper,Sorting Doped ,,,Semiconducting ,Not Reported/ Can not calculate,Not Reported/ Can not calculate,2.91054,Not Reported/ Can not calculate,Not Reported/ Can not calculate,Not Reported/ Can not calculate,Not Reported/ Can not calculate,Not Reported/ Can not calculate,Not Reported/ Can not calculate,,,2017 Large n- and p-type thermoelectric power factors from doped semiconducting single-walled carbon nanotube thin films,-0.9805194805,,,,,,,,0.1139433523,,0.4639740394,,,,,,,,,,,,,,,,,,,,,Not Reported/ Can not calculate,,Not Reported/ Can not calculate,,Not Reported/ Can not calculate,Not Reported/ Can not calculate,,,1.30000,0.11394,,CNT,sub-micron,Not reported/Can not calculate,Not reported/Can not calculate
Unaligned Few-wall CNTs,0.11965,Not Reported/ Can not calculate,Not Reported/ Can not calculate,Not Reported/ Can not calculate,Not Reported/ Can not calculate,Not Reported/ Can not calculate,Not Reported/ Can not calculate,Not Reported/ Can not calculate,Not Reported/ Can not calculate,Not Reported/ Can not calculate,Not Reported/ Can not calculate,Yes,Not Reported/ Can not calculate,Not Reported/ Can not calculate,Not Reported/ Can not calculate,Not Reported/ Can not calculate,Not Reported/ Can not calculate,1.30000,1.30000,20200512,,2017.0,Buckypaper,Sorting Doped ,,,Semiconducting ,Not Reported/ Can not calculate,Not Reported/ Can not calculate,3.49840,Not Reported/ Can not calculate,Not Reported/ Can not calculate,Not Reported/ Can not calculate,Not Reported/ Can not calculate,Not Reported/ Can not calculate,Not Reported/ Can not calculate,,,2017 Large n- and p-type thermoelectric power factors from doped semiconducting single-walled carbon nanotube thin films,-0.9220779221,,,,,,,,0.1139433523,,0.5438697816,,,,,,,,,,,,,,,,,,,,,Not Reported/ Can not calculate,,Not Reported/ Can not calculate,,Not Reported/ Can not calculate,Not Reported/ Can not calculate,,,1.30000,0.11394,,CNT,sub-micron,Not reported/Can not calculate,Not reported/Can not calculate
Aligned Few-wall CNTs,0.19000,0.21800,0.87156,Not Reported/ Can not calculate,2.86,Raman G peak anisotropy,Not Reported/ Can not calculate,Not Reported/ Can not calculate,14.53488,633,2.33360,No,196.20000,0.90000,7.27000,37.27800,0.78440,8--10,9.00000,20200510,Purified Cambridge double wall Floating Cat,2017.0,Floating Catalyst,Sonicated ,,,Unsorted,10.00000,1586.50000,Not Reported/ Can not calculate,Not Reported/ Can not calculate,Not Reported/ Can not calculate,Not Reported/ Can not calculate,Not Reported/ Can not calculate,Not Reported/ Can not calculate,Not Reported/ Can not calculate,,,2017 One-step purification of direct-spun CNT fibers by post-production sonication,-0.721246399,-0.6615435064,-0.0597028927,2.292699003,-0.0457574906,0.8615344109,1.1624115618,0.3680264018,0.9542425094,1.0,,,,,,,,,,,,,,,,,,,,,,Not Reported/ Can not calculate,,Not Reported/ Can not calculate,,Not Reported/ Can not calculate,Not Reported/ Can not calculate,10000.00000,4.00000,10000.00000,4.0,,CNT,large,Not reported/Can not calculate,Not reported/Can not calculate
Aligned Few-wall CNTs,0.03300,0.15500,0.21290,Not Reported/ Can not calculate,3.67,Raman G peak anisotropy,Not Reported/ Can not calculate,Not Reported/ Can not calculate,7.02741,633,1.12826,No,93.00000,0.60000,3.50000,3.06900,0.12774,8--10,9.00000,20200510,Cambridge double wall Floating Cat,2017.0,Floating Catalyst,Acetone Densified,,,Unsorted,10.00000,1577.90000,Not Reported/ Can not calculate,Not Reported/ Can not calculate,Not Reported/ Can not calculate,Not Reported/ Can not calculate,Not Reported/ Can not calculate,Not Reported/ Can not calculate,Not Reported/ Can not calculate,,,2017 One-step purification of direct-spun CNT fibers by post-production sonication,-1.4814860601,-0.8096683018,-0.6718177583,1.9684829486,-0.2218487496,0.5440680444,0.8467950999,0.05240994,0.9542425094,1.0,,,,,,,,,,,,,,,,,,,,,,Not Reported/ Can not calculate,,Not Reported/ Can not calculate,,Not Reported/ Can not calculate,Not Reported/ Can not calculate,10000.00000,4.00000,10000.00000,4.0,,CNT,large,Not reported/Can not calculate,Not reported/Can not calculate
Aligned Few-wall CNTs,0.03500,0.13462,0.26000,Not Reported/ Can not calculate,3.57,Raman G peak anisotropy,Not Reported/ Can not calculate,Not Reported/ Can not calculate,6.15385,633,0.98801,No,79.42308,0.59000,2.86731,2.77981,0.15340,8--10,9.00000,20200510,Cambridge double wall Floating Cat,2017.0,Floating Catalyst,Acetone Densified,,,Unsorted,10.00000,1577.90000,Not Reported/ Can not calculate,Not Reported/ Can not calculate,Not Reported/ Can not calculate,Not Reported/ Can not calculate,Not Reported/ Can not calculate,Not Reported/ Can not calculate,Not Reported/ Can not calculate,,,2017 One-step purification of direct-spun CNT fibers by post-production sonication,-1.4559319556,-0.8709053036,-0.585026652,1.899946708,-0.2291479884,0.4574742998,0.7891466347,-0.0052385252,0.9542425094,1.0,,,,,,,,,,,,,,,,,,,,,,Not Reported/ Can not calculate,,Not Reported/ Can not calculate,,Not Reported/ Can not calculate,Not Reported/ Can not calculate,10000.00000,4.00000,10000.00000,4.0,,CNT,large,Not reported/Can not calculate,Not reported/Can not calculate
Aligned Few-wall CNTs,0.45000,Not Reported/ Can not calculate,Not Reported/ Can not calculate,Not Reported/ Can not calculate,Not Reported/ Can not calculate,Not Reported/ Can not calculate,Not Reported/ Can not calculate,Not Reported/ Can not calculate,20.00000,633,3.21103,No,900.00000,Not Reported/ Can not calculate,30.00000,405.00000,Not Reported/ Can not calculate,0.9--2.0,1.45000,20200510,"Undoped, floating Cat ",2017.0,Floating Catalyst,As-is,,,Unsorted,28.00000,1582.30000,Not Reported/ Can not calculate,Not Reported/ Can not calculate,Not Reported/ Can not calculate,Not Reported/ Can not calculate,Not Reported/ Can not calculate,Not Reported/ Can not calculate,Not Reported/ Can not calculate,,,2017 Performance improvement of continuous carbon nanotube fibers by acid treatment,-0.3467874862,,,2.9542425094,,1.4771212547,1.3010299957,0.5066448357,0.1613680022,1.4471580313,,,,,,,,,,,,,,,,,,,,,,Not Reported/ Can not calculate,,Not Reported/ Can not calculate,,Not Reported/ Can not calculate,Not Reported/ Can not calculate,28000.00000,4.44716,28000.00000,4.44716,,CNT,large,Not reported/Can not calculate,Not reported/Can not calculate
Aligned Few-wall CNTs,0.85000,Not Reported/ Can not calculate,Not Reported/ Can not calculate,Not Reported/ Can not calculate,Not Reported/ Can not calculate,Not Reported/ Can not calculate,Not Reported/ Can not calculate,Not Reported/ Can not calculate,Not Reported/ Can not calculate,Not Reported/ Can not calculate,,Yes,1400.00000,Not Reported/ Can not calculate,43.00000,1190.00000,Not Reported/ Can not calculate,0.9--2.0,1.45000,20200510,Nitric acid doped floating cat,2017.0,Floating Catalyst,Acid dopped,HNO3,0.45000,Unsorted,Not Reported/ Can not calculate,1594.80000,Not Reported/ Can not calculate,Not Reported/ Can not calculate,Not Reported/ Can not calculate,Not Reported/ Can not calculate,Not Reported/ Can not calculate,Not Reported/ Can not calculate,Not Reported/ Can not calculate,,,2017 Performance improvement of continuous carbon nanotube fibers by acid treatment,-0.0705810743,,,3.1461280357,,1.6334684556,,,0.1613680022,,,,,-0.3467874862,,,,,,,,,,,,,,,,,,Not Reported/ Can not calculate,,Not Reported/ Can not calculate,,Not Reported/ Can not calculate,Not Reported/ Can not calculate,,,1.45000,0.16137,,CNT,sub-micron,Not reported/Can not calculate,Not reported/Can not calculate
Aligned Few-wall CNTs,3.60000,Not Reported/ Can not calculate,Not Reported/ Can not calculate,Not Reported/ Can not calculate,Not Reported/ Can not calculate,Not Reported/ Can not calculate,Not Reported/ Can not calculate,Not Reported/ Can not calculate,Not Reported/ Can not calculate,Not Reported/ Can not calculate,,Yes,1700.00000,Not Reported/ Can not calculate,60.00000,6120.00000,Not Reported/ Can not calculate,0.9--2.0,1.45000,20200510,Sulfuric acid doped floating cat,2017.0,Floating Catalyst,Acid doped,H2SO4,0.45000,Unsorted,Not Reported/ Can not calculate,Not Reported/ Can not calculate,Not Reported/ Can not calculate,Not Reported/ Can not calculate,Not Reported/ Can not calculate,Not Reported/ Can not calculate,Not Reported/ Can not calculate,Not Reported/ Can not calculate,Not Reported/ Can not calculate,,,2017 Performance improvement of continuous carbon nanotube fibers by acid treatment,0.5563025008,,,3.2304489214,,1.7781512504,,,0.1613680022,,,,,-0.3467874862,,,,,,,,,,,,,,,,,,Not Reported/ Can not calculate,,Not Reported/ Can not calculate,,Not Reported/ Can not calculate,Not Reported/ Can not calculate,,,1.45000,0.16137,,CNT,sub-micron,Not reported/Can not calculate,Not reported/Can not calculate
Aligned Few-wall CNTs,4.30000,Not Reported/ Can not calculate,Not Reported/ Can not calculate,Not Reported/ Can not calculate,Not Reported/ Can not calculate,Not Reported/ Can not calculate,Not Reported/ Can not calculate,Not Reported/ Can not calculate,Not Reported/ Can not calculate,Not Reported/ Can not calculate,,Yes,2000.00000,Not Reported/ Can not calculate,78.00000,8600.00000,Not Reported/ Can not calculate,0.9--2.0,1.45000,20200510,ChloroSulfuric acid doped floating cat,2017.0,Floating Catalyst,Acid doped,HSO3Cl,0.45000,Unsorted,25.00000,1580.90000,Not Reported/ Can not calculate,Not Reported/ Can not calculate,Not Reported/ Can not calculate,Not Reported/ Can not calculate,Not Reported/ Can not calculate,Not Reported/ Can not calculate,Not Reported/ Can not calculate,,,2017 Performance improvement of continuous carbon nanotube fibers by acid treatment,0.6334684556,,,3.3010299957,,1.8920946027,,,0.1613680022,1.3979400087,,,,-0.3467874862,,,,,,,,,,,,,,,,,,Not Reported/ Can not calculate,,Not Reported/ Can not calculate,,Not Reported/ Can not calculate,Not Reported/ Can not calculate,25000.00000,4.39794,25000.00000,4.39794,,CNT,large,Not reported/Can not calculate,Not reported/Can not calculate
Aligned Few-wall CNTs,0.57000,0.38000,1.50000,Not Reported/ Can not calculate,0.82,XRD Herman,23,X ray,18.50000,785,7.02507,Yes,Not Reported/ Can not calculate,Not Reported/ Can not calculate,Not Reported/ Can not calculate,Not Reported/ Can not calculate,Not Reported/ Can not calculate,Not Reported/ Can not calculate,Not Reported/ Can not calculate,20200510,"Laser annealed Camb Floating Cat, considered doped because of HCL water treatment",2017.0,Floating Catalyst,Laser annealed Acid Processed,,,Unsorted,Not Reported/ Can not calculate,Not Reported/ Can not calculate,Not Reported/ Can not calculate,114.00000,1.37153,1.37153,1.11982,0.85590,1.00000,0.72911,0.89300,"2017 Photonic Sorting of Aligned, Crystalline Carbon Nanotube Textiles",-0.2441251443,-0.4202164034,0.1760912591,,,,1.2671717284,0.8466503554,,,,-0.1372041477,-0.0491477544,,,,,,,,,,,,,,,,,,,Not Reported/ Can not calculate,,Not Reported/ Can not calculate,,Not Reported/ Can not calculate,Not Reported/ Can not calculate,,,Not Reported/ Can not calculate,,,CNT,Not reported/Can not calculate,Not reported/Can not calculate,Not reported/Can not calculate
Aligned Multiwall CNTs,0.16500,1.38000,0.11957,1.58000,1.9,Raman G peak anisotropy,Not Reported/ Can not calculate,Not Reported/ Can not calculate,4.45000,532,0.35646,No,765.00000,0.55400,17.90000,126.22500,0.06624,7--16,11.50000,20200507,After rolling,2017.0,Floating Catalyst,,,,Unsorted,Not Reported/ Can not calculate,1575.75800,Not Reported/ Can not calculate,Not Reported/ Can not calculate,Not Reported/ Can not calculate,Not Reported/ Can not calculate,Not Reported/ Can not calculate,Not Reported/ Can not calculate,Not Reported/ Can not calculate,,,2017 Preparation of carbon nanotube film with high alignment and elevated density,-0.7825160558,0.1398790864,-0.9223951422,2.8836614352,-0.2564902353,1.252853031,0.648360011,-0.4479934598,1.0606978404,,,,,,,,,,,,,,,,,,,,,,,Not Reported/ Can not calculate,,Not Reported/ Can not calculate,,Not Reported/ Can not calculate,Not Reported/ Can not calculate,,,11.50000,1.0607,,CNT,sub-micron,Not reported/Can not calculate,Not reported/Can not calculate
Aligned Multiwall CNTs,0.06500,0.66000,0.09848,1.50000,1.44,Raman G peak anisotropy,Not Reported/ Can not calculate,Not Reported/ Can not calculate,4.45000,532,0.35646,No,331.00000,0.50200,2.84300,21.51500,0.04944,7--16,11.50000,20200507,Before rolling,2017.0,Floating Catalyst,,,,Unsorted,Not Reported/ Can not calculate,1585.65000,Not Reported/ Can not calculate,Not Reported/ Can not calculate,Not Reported/ Can not calculate,Not Reported/ Can not calculate,Not Reported/ Can not calculate,Not Reported/ Can not calculate,Not Reported/ Can not calculate,,,2017 Preparation of carbon nanotube film with high alignment and elevated density,-1.1870866434,-0.1804560645,-1.0066305789,2.5198279938,-0.2992962829,0.4537768597,0.648360011,-0.4479934598,1.0606978404,,,,,,,,,,,,,,,,,,,,,,,Not Reported/ Can not calculate,,Not Reported/ Can not calculate,,Not Reported/ Can not calculate,Not Reported/ Can not calculate,,,11.50000,1.0607,,CNT,sub-micron,Not reported/Can not calculate,Not reported/Can not calculate
Aligned Few-wall CNTs,0.46790,Not Reported/ Can not calculate,Not Reported/ Can not calculate,Not Reported/ Can not calculate,Not Reported/ Can not calculate,Not Reported/ Can not calculate,Not Reported/ Can not calculate,Not Reported/ Can not calculate,1.79000,514,0.12494,Yes,380.00000,Not Reported/ Can not calculate,20.66000,177.80200,Not Reported/ Can not calculate,Not Reported/ Can not calculate,Not Reported/ Can not calculate,20200510,Singapore Float Car sent to Rice,2017.0,Floating Catalyst,Acid Processed,,,Unsorted,6.50000,1603.40000,Not Reported/ Can not calculate,Not Reported/ Can not calculate,Not Reported/ Can not calculate,Not Reported/ Can not calculate,Not Reported/ Can not calculate,Not Reported/ Can not calculate,Not Reported/ Can not calculate,,,2017 Purification and Dissolution of Carbon Nanotube Fibers Spun from the Floating Catalyst Method,-0.3298469548,,,2.5797835966,,1.3151303172,0.252853031,-0.903294493,,0.8129133566,,,,,,,,,,,,,,,,,,,,,,Not Reported/ Can not calculate,,Not Reported/ Can not calculate,,Not Reported/ Can not calculate,Not Reported/ Can not calculate,6500.00000,3.81291,6500.00000,3.81291,,CNT,large,Not reported/Can not calculate,Not reported/Can not calculate
Aligned Few-wall CNTs,0.23690,Not Reported/ Can not calculate,Not Reported/ Can not calculate,Not Reported/ Can not calculate,Not Reported/ Can not calculate,Not Reported/ Can not calculate,Not Reported/ Can not calculate,Not Reported/ Can not calculate,5.88000,514,0.41042,No,320.00000,Not Reported/ Can not calculate,8.41000,75.80800,Not Reported/ Can not calculate,Not Reported/ Can not calculate,Not Reported/ Can not calculate,20200510,Singapore Float Car sent to Rice as is,2017.0,Floating Catalyst,As-is,,,Unsorted,8.00000,1580.90000,Not Reported/ Can not calculate,Not Reported/ Can not calculate,Not Reported/ Can not calculate,Not Reported/ Can not calculate,Not Reported/ Can not calculate,Not Reported/ Can not calculate,Not Reported/ Can not calculate,,,2017 Purification and Dissolution of Carbon Nanotube Fibers Spun from the Floating Catalyst Method,-0.6254349393,,,2.5051499783,,0.9247959958,0.7693773261,-0.3867701979,,0.903089987,,,,,,,,,,,,,,,,,,,,,,Not Reported/ Can not calculate,,Not Reported/ Can not calculate,,Not Reported/ Can not calculate,Not Reported/ Can not calculate,8000.00000,3.90309,8000.00000,3.90309,,CNT,large,Not reported/Can not calculate,Not reported/Can not calculate
Aligned Few-wall CNTs,0.02222,Not Reported/ Can not calculate,Not Reported/ Can not calculate,Not Reported/ Can not calculate,Not Reported/ Can not calculate,Not Reported/ Can not calculate,Not Reported/ Can not calculate,Not Reported/ Can not calculate,Not Reported/ Can not calculate,Not Reported/ Can not calculate,Not Reported/ Can not calculate,No,Not Reported/ Can not calculate,Not Reported/ Can not calculate,Not Reported/ Can not calculate,Not Reported/ Can not calculate,Not Reported/ Can not calculate,1.40000,1.40000,20200512,,2017.0,Aligned Buckypaper,Sorted and aligned filtered,,,Semiconducting ,Not Reported/ Can not calculate,Not Reported/ Can not calculate,Not Reported/ Can not calculate,Not Reported/ Can not calculate,Not Reported/ Can not calculate,Not Reported/ Can not calculate,Not Reported/ Can not calculate,Not Reported/ Can not calculate,Not Reported/ Can not calculate,,,2017 Strong and Broadly Tunable Plasmon Resonances in Thick Films of Aligned Carbon Nanotubes,-1.6532125138,,,,,,,,0.1461280357,,,,,,,,,,,,,,,,,,,,,,,Not Reported/ Can not calculate,,Not Reported/ Can not calculate,,Not Reported/ Can not calculate,Not Reported/ Can not calculate,,,1.40000,0.14613,,CNT,sub-micron,Not reported/Can not calculate,Not reported/Can not calculate
Aligned Few-wall CNTs,0.19048,Not Reported/ Can not calculate,Not Reported/ Can not calculate,Not Reported/ Can not calculate,Not Reported/ Can not calculate,Not Reported/ Can not calculate,Not Reported/ Can not calculate,Not Reported/ Can not calculate,Not Reported/ Can not calculate,Not Reported/ Can not calculate,Not Reported/ Can not calculate,Yes,Not Reported/ Can not calculate,Not Reported/ Can not calculate,Not Reported/ Can not calculate,Not Reported/ Can not calculate,Not Reported/ Can not calculate,1.40000,1.40000,20200512,,2017.0,Aligned Buckypaper,Doped,HNO3,0.02222,Semiconducting ,Not Reported/ Can not calculate,Not Reported/ Can not calculate,Not Reported/ Can not calculate,Not Reported/ Can not calculate,Not Reported/ Can not calculate,Not Reported/ Can not calculate,Not Reported/ Can not calculate,Not Reported/ Can not calculate,Not Reported/ Can not calculate,,,2017 Strong and Broadly Tunable Plasmon Resonances in Thick Films of Aligned Carbon Nanotubes,-0.7201593034,,,,,,,,0.1461280357,,,,,-1.6532125138,,,,,,,,,,,,,,,,,,Not Reported/ Can not calculate,,Not Reported/ Can not calculate,,Not Reported/ Can not calculate,Not Reported/ Can not calculate,,,1.40000,0.14613,,CNT,sub-micron,Not reported/Can not calculate,Not reported/Can not calculate
Aligned Multiwall CNTs,0.01026,Not Reported/ Can not calculate,Not Reported/ Can not calculate,Not Reported/ Can not calculate,0.564,XRD Herman,19.2,X ray,Not Reported/ Can not calculate,Not Reported/ Can not calculate,Not Reported/ Can not calculate,No,202.42537,Not Reported/ Can not calculate,Not Reported/ Can not calculate,2.07589,Not Reported/ Can not calculate,10.00000,10.00000,20200512,,2017.0,Forest derived,Acetone Densified,,,Unsorted,Not Reported/ Can not calculate,Not Reported/ Can not calculate,Not Reported/ Can not calculate,Not Reported/ Can not calculate,Not Reported/ Can not calculate,Not Reported/ Can not calculate,Not Reported/ Can not calculate,Not Reported/ Can not calculate,Not Reported/ Can not calculate,,,2017 Three-dimensional texture analysis of aligned carbon nanotube structures,-1.9890599805,,,2.3062649485,,,,,1.0,,,,,,,,,,,,,,,,,,,,,,,Not Reported/ Can not calculate,,Not Reported/ Can not calculate,,Not Reported/ Can not calculate,Not Reported/ Can not calculate,,,10.00000,1.0,,CNT,sub-micron,Not reported/Can not calculate,Not reported/Can not calculate
Aligned Multiwall CNTs,0.01420,Not Reported/ Can not calculate,Not Reported/ Can not calculate,Not Reported/ Can not calculate,0.57,XRD Herman,17.43,X ray,Not Reported/ Can not calculate,Not Reported/ Can not calculate,Not Reported/ Can not calculate,No,220.33582,Not Reported/ Can not calculate,Not Reported/ Can not calculate,3.12858,Not Reported/ Can not calculate,10.00000,10.00000,20200512,,2017.0,Forest derived,Acetone Densified and stretched ,,,Unsorted,Not Reported/ Can not calculate,Not Reported/ Can not calculate,Not Reported/ Can not calculate,Not Reported/ Can not calculate,Not Reported/ Can not calculate,Not Reported/ Can not calculate,Not Reported/ Can not calculate,Not Reported/ Can not calculate,Not Reported/ Can not calculate,,,2017 Three-dimensional texture analysis of aligned carbon nanotube structures,-1.8477383768,,,2.3430851079,,,,,1.0,,,,,,,,,,,,,,,,,,,,,,,Not Reported/ Can not calculate,,Not Reported/ Can not calculate,,Not Reported/ Can not calculate,Not Reported/ Can not calculate,,,10.00000,1.0,,CNT,sub-micron,Not reported/Can not calculate,Not reported/Can not calculate
Aligned Multiwall CNTs,0.02016,Not Reported/ Can not calculate,Not Reported/ Can not calculate,Not Reported/ Can not calculate,0.572,XRD Herman,16.64,X ray,Not Reported/ Can not calculate,Not Reported/ Can not calculate,Not Reported/ Can not calculate,No,482.27612,Not Reported/ Can not calculate,Not Reported/ Can not calculate,9.72284,Not Reported/ Can not calculate,10.00000,10.00000,20200512,,2017.0,Forest derived,Acetone Densified and stretched ,,,Unsorted,Not Reported/ Can not calculate,Not Reported/ Can not calculate,Not Reported/ Can not calculate,Not Reported/ Can not calculate,Not Reported/ Can not calculate,Not Reported/ Can not calculate,Not Reported/ Can not calculate,Not Reported/ Can not calculate,Not Reported/ Can not calculate,,,2017 Three-dimensional texture analysis of aligned carbon nanotube structures,-1.6955027101,,,2.6832957577,,,,,1.0,,,,,,,,,,,,,,,,,,,,,,,Not Reported/ Can not calculate,,Not Reported/ Can not calculate,,Not Reported/ Can not calculate,Not Reported/ Can not calculate,,,10.00000,1.0,,CNT,sub-micron,Not reported/Can not calculate,Not reported/Can not calculate
Aligned Multiwall CNTs,0.01340,Not Reported/ Can not calculate,Not Reported/ Can not calculate,Not Reported/ Can not calculate,0.582,XRD Herman,16.32,X ray,Not Reported/ Can not calculate,Not Reported/ Can not calculate,Not Reported/ Can not calculate,No,301.49254,Not Reported/ Can not calculate,Not Reported/ Can not calculate,4.03923,Not Reported/ Can not calculate,10.00000,10.00000,20200512,,2017.0,Forest derived,Acetone Densified and stretched ,,,Unsorted,Not Reported/ Can not calculate,Not Reported/ Can not calculate,Not Reported/ Can not calculate,Not Reported/ Can not calculate,Not Reported/ Can not calculate,Not Reported/ Can not calculate,Not Reported/ Can not calculate,Not Reported/ Can not calculate,Not Reported/ Can not calculate,,,2017 Three-dimensional texture analysis of aligned carbon nanotube structures,-1.8729781516,,,2.4792765667,,,,,1.0,,,,,,,,,,,,,,,,,,,,,,,Not Reported/ Can not calculate,,Not Reported/ Can not calculate,,Not Reported/ Can not calculate,Not Reported/ Can not calculate,,,10.00000,1.0,,CNT,sub-micron,Not reported/Can not calculate,Not reported/Can not calculate
Aligned Multiwall CNTs,0.01496,Not Reported/ Can not calculate,Not Reported/ Can not calculate,Not Reported/ Can not calculate,0.557,XRD Herman,19.27,X ray,Not Reported/ Can not calculate,Not Reported/ Can not calculate,Not Reported/ Can not calculate,No,272.94776,Not Reported/ Can not calculate,Not Reported/ Can not calculate,4.08387,Not Reported/ Can not calculate,10.00000,10.00000,20200512,,2017.0,Forest derived,Ethanol Densified ,,,Unsorted,Not Reported/ Can not calculate,Not Reported/ Can not calculate,Not Reported/ Can not calculate,Not Reported/ Can not calculate,Not Reported/ Can not calculate,Not Reported/ Can not calculate,Not Reported/ Can not calculate,Not Reported/ Can not calculate,Not Reported/ Can not calculate,,,2017 Three-dimensional texture analysis of aligned carbon nanotube structures,-1.8250081234,,,2.4360795364,,,,,1.0,,,,,,,,,,,,,,,,,,,,,,,Not Reported/ Can not calculate,,Not Reported/ Can not calculate,,Not Reported/ Can not calculate,Not Reported/ Can not calculate,,,10.00000,1.0,,CNT,sub-micron,Not reported/Can not calculate,Not reported/Can not calculate
Aligned Multiwall CNTs,0.02056,Not Reported/ Can not calculate,Not Reported/ Can not calculate,Not Reported/ Can not calculate,0.573,XRD Herman,17.21,X ray,Not Reported/ Can not calculate,Not Reported/ Can not calculate,Not Reported/ Can not calculate,No,387.12687,Not Reported/ Can not calculate,Not Reported/ Can not calculate,7.95979,Not Reported/ Can not calculate,10.00000,10.00000,20200512,,2017.0,Forest derived,Ethanol Densified and stretched ,,,Unsorted,Not Reported/ Can not calculate,Not Reported/ Can not calculate,Not Reported/ Can not calculate,Not Reported/ Can not calculate,Not Reported/ Can not calculate,Not Reported/ Can not calculate,Not Reported/ Can not calculate,Not Reported/ Can not calculate,Not Reported/ Can not calculate,,,2017 Three-dimensional texture analysis of aligned carbon nanotube structures,-1.6869516418,,,2.5878533114,,,,,1.0,,,,,,,,,,,,,,,,,,,,,,,Not Reported/ Can not calculate,,Not Reported/ Can not calculate,,Not Reported/ Can not calculate,Not Reported/ Can not calculate,,,10.00000,1.0,,CNT,sub-micron,Not reported/Can not calculate,Not reported/Can not calculate
Aligned Multiwall CNTs,0.01832,Not Reported/ Can not calculate,Not Reported/ Can not calculate,Not Reported/ Can not calculate,0.585,XRD Herman,15.96,X ray,Not Reported/ Can not calculate,Not Reported/ Can not calculate,Not Reported/ Can not calculate,No,417.35075,Not Reported/ Can not calculate,Not Reported/ Can not calculate,7.64758,Not Reported/ Can not calculate,10.00000,10.00000,20200512,,2017.0,Forest derived,Ethanol Densified and stretched ,,,Unsorted,Not Reported/ Can not calculate,Not Reported/ Can not calculate,Not Reported/ Can not calculate,Not Reported/ Can not calculate,Not Reported/ Can not calculate,Not Reported/ Can not calculate,Not Reported/ Can not calculate,Not Reported/ Can not calculate,Not Reported/ Can not calculate,,,2017 Three-dimensional texture analysis of aligned carbon nanotube structures,-1.7369771808,,,2.6205011944,,,,,1.0,,,,,,,,,,,,,,,,,,,,,,,Not Reported/ Can not calculate,,Not Reported/ Can not calculate,,Not Reported/ Can not calculate,Not Reported/ Can not calculate,,,10.00000,1.0,,CNT,sub-micron,Not reported/Can not calculate,Not reported/Can not calculate
