Repository: MatthewChatham/bulmer-kaniyoor-elliott

File: data.csv (part 28 of 41)
Aligned Multiwall CNTs,0.01588,Not Reported/ Can not calculate,Not Reported/ Can not calculate,Not Reported/ Can not calculate,0.575,XRD Herman,16.99,X ray,Not Reported/ Can not calculate,Not Reported/ Can not calculate,Not Reported/ Can not calculate,No,260.63433,Not Reported/ Can not calculate,Not Reported/ Can not calculate,4.13892,Not Reported/ Can not calculate,10.00000,10.00000,20200512,,2017.0,Forest derived,Ethanol Densified and stretched ,,,Unsorted,Not Reported/ Can not calculate,Not Reported/ Can not calculate,Not Reported/ Can not calculate,Not Reported/ Can not calculate,Not Reported/ Can not calculate,Not Reported/ Can not calculate,Not Reported/ Can not calculate,Not Reported/ Can not calculate,Not Reported/ Can not calculate,,,2017 Three-dimensional texture analysis of aligned carbon nanotube structures,-1.7991451038,,,2.4160316164,,,,,1.0,,,,,,,,,,,,,,,,,,,,,,,Not Reported/ Can not calculate,,Not Reported/ Can not calculate,,Not Reported/ Can not calculate,Not Reported/ Can not calculate,,,10.00000,1.0,,CNT,sub-micron,Not reported/Can not calculate,Not reported/Can not calculate
Aligned Multiwall CNTs,0.25707,0.91000,0.28249,Not Reported/ Can not calculate,Not Reported/ Can not calculate,Not Reported/ Can not calculate,Not Reported/ Can not calculate,Not Reported/ Can not calculate,Not Reported/ Can not calculate,785,,No,391.00000,0.42967,6.98000,100.51414,0.12138,3--8,5.50000,20200507,"Stretched NanoComp, before doping ",2017.0,Floating Catalyst,"Streteched, undoped",,,Unsorted,Not Reported/ Can not calculate,1583.00000,Not Reported/ Can not calculate,247.00000,0.00116,0.00116,0.00089,0.00049,0.00039,0.33410,0.43323,2017 Ultra-high conductivity and metallic conduction mechanism of scaleup continuous carbon nanotube sheets by mechanical stretching and stable chemical doping,-0.5899496013,-0.0409586077,-0.5489909936,2.5921767574,-0.3668646349,0.8438554226,,,0.7403626895,,,-0.4761281957,-0.3632849422,,,,,,,,,,,,,,,,,,,Not Reported/ Can not calculate,,Not Reported/ Can not calculate,,Not Reported/ Can not calculate,Not Reported/ Can not calculate,,,5.50000,0.74036,,CNT,sub-micron,Not reported/Can not calculate,Not reported/Can not calculate
Aligned Multiwall CNTs,1.18483,Not Reported/ Can not calculate,Not Reported/ Can not calculate,Not Reported/ Can not calculate,Not Reported/ Can not calculate,Not Reported/ Can not calculate,Not Reported/ Can not calculate,Not Reported/ Can not calculate,Not Reported/ Can not calculate,785,,Yes,489.00000,Not Reported/ Can not calculate,13.00000,579.38389,Not Reported/ Can not calculate,3--8,5.50000,20200507,Stretched NanoComp afer doping,2017.0,Floating Catalyst,"Stretched, doped",I2,0.25707,Unsorted,Not Reported/ Can not calculate,1587.00000,Not Reported/ Can not calculate,46.00000,0.00007,0.00007,0.00007,0.00006,0.00008,1.14815,1.24000,2017 Ultra-high conductivity and metallic conduction mechanism of scaleup continuous carbon nanotube sheets by mechanical stretching and stable chemical doping,0.0736575534,,,2.6893088591,,1.1139433523,,,0.7403626895,,,0.0599979297,0.0934216852,-0.5899496013,,,,,,,,,,,,,,,,,,Not Reported/ Can not calculate,,Not Reported/ Can not calculate,,Not Reported/ Can not calculate,Not Reported/ Can not calculate,,,5.50000,0.74036,,CNT,sub-micron,Not reported/Can not calculate,Not reported/Can not calculate
Aligned Multiwall CNTs,0.10000,0.67000,0.14925,Not Reported/ Can not calculate,Not Reported/ Can not calculate,Not Reported/ Can not calculate,Not Reported/ Can not calculate,Not Reported/ Can not calculate,Not Reported/ Can not calculate,785,,No,116.00000,0.17313,2.60000,11.60000,0.02584,3--8,5.50000,20200507,NanoComp before stretching ,2017.0,Floating Catalyst,As-is,,,Unsorted,Not Reported/ Can not calculate,1583.00000,Not Reported/ Can not calculate,124.00000,0.00120,0.00120,0.00107,0.00087,0.00095,0.78638,0.88152,2017 Ultra-high conductivity and metallic conduction mechanism of scaleup continuous carbon nanotube sheets by mechanical stretching and stable chemical doping,-1.0,-0.1739251973,-0.8260748027,2.0644579892,-0.7616168135,0.414973348,,,0.7403626895,,,-0.1043678105,-0.0547653758,,,,,,,,,,,,,,,,,,,Not Reported/ Can not calculate,,Not Reported/ Can not calculate,,Not Reported/ Can not calculate,Not Reported/ Can not calculate,,,5.50000,0.74036,,CNT,sub-micron,Not reported/Can not calculate,Not reported/Can not calculate
Aligned Multiwall CNTs,0.34027,Not Reported/ Can not calculate,Not Reported/ Can not calculate,Not Reported/ Can not calculate,Not Reported/ Can not calculate,Not Reported/ Can not calculate,Not Reported/ Can not calculate,Not Reported/ Can not calculate,Not Reported/ Can not calculate,782,,Yes,154.00000,Not Reported/ Can not calculate,Not Reported/ Can not calculate,52.40100,Not Reported/ Can not calculate,3--8,5.50000,20200507,"Doped, NanoComp before stretching ",2017.0,Floating Catalyst,doped,I2,0.10000,Unsorted,Not Reported/ Can not calculate,Not Reported/ Can not calculate,Not Reported/ Can not calculate,65.00000,0.00028,0.00028,0.00025,0.00024,0.00030,1.07691,1.16669,2017 Ultra-high conductivity and metallic conduction mechanism of scaleup continuous carbon nanotube sheets by mechanical stretching and stable chemical doping,-0.4681811597,,,2.1875207208,,,,,0.7403626895,,,0.0321813054,0.0669565484,-1.0,,,,,,,,,,,,,,,,,,Not Reported/ Can not calculate,,Not Reported/ Can not calculate,,Not Reported/ Can not calculate,Not Reported/ Can not calculate,,,5.50000,0.74036,,CNT,sub-micron,Not reported/Can not calculate,Not reported/Can not calculate
Aligned Multiwall CNTs,Not Reported/ Can not calculate,Not Reported/ Can not calculate,Not Reported/ Can not calculate,Not Reported/ Can not calculate,Not Reported/ Can not calculate,Not Reported/ Can not calculate,Not Reported/ Can not calculate,Not Reported/ Can not calculate,Not Reported/ Can not calculate,Not Reported/ Can not calculate,Not Reported/ Can not calculate,Yes,Not Reported/ Can not calculate,Not Reported/ Can not calculate,Not Reported/ Can not calculate,,Not Reported/ Can not calculate,<10,Not Reported/ Can not calculate,20200521,"Nanocomp materials, densified in KAuBr4",2017.0,Floating Catalyst ,As-is,,,Unsorted,900.00000,Not Reported/ Can not calculate,Not Reported/ Can not calculate,Not Reported/ Can not calculate,Not Reported/ Can not calculate,Not Reported/ Can not calculate,Not Reported/ Can not calculate,Not Reported/ Can not calculate,Not Reported/ Can not calculate,,,2017_Carbon nanotube wires with continuous current rating exceeding 20 Amperes,,,,,,,,,,2.9542425094,,,,,Four-probe,Air,Suspended,2900.00000,4558511.95029,Not Reported/ Can not calculate,1729090.73976,Not Reported/ Can not calculate,530.00000,Not Reported/ Can not calculate,Not Reported/ Can not calculate,Not Reported/ Can not calculate,Not Reported/ Can not calculate,,Not Reported/ Can not calculate,Not Reported/ Can not calculate,Not Reported/ Can not calculate,Not Reported/ Can not calculate,,no,,6.65882,,900000.00000,5.95424,900000.00000,5.95424,,CNT,large,Not reported/Can not calculate,Not reported/Can not calculate
Aligned Multiwall CNTs,Not Reported/ Can not calculate,Not Reported/ Can not calculate,Not Reported/ Can not calculate,Not Reported/ Can not calculate,Not Reported/ Can not calculate,Not Reported/ Can not calculate,Not Reported/ Can not calculate,Not Reported/ Can not calculate,Not Reported/ Can not calculate,Not Reported/ Can not calculate,Not Reported/ Can not calculate,Yes,Not Reported/ Can not calculate,Not Reported/ Can not calculate,Not Reported/ Can not calculate,,Not Reported/ Can not calculate,<10,Not Reported/ Can not calculate,20200521,"Nanocomp materials, densified in KAuBr4",2017.0,Floating Catalyst ,As-is,,,Unsorted,6000.00000,Not Reported/ Can not calculate,Not Reported/ Can not calculate,Not Reported/ Can not calculate,Not Reported/ Can not calculate,Not Reported/ Can not calculate,Not Reported/ Can not calculate,Not Reported/ Can not calculate,Not Reported/ Can not calculate,,,2017_Carbon nanotube wires with continuous current rating exceeding 20 Amperes,,,,,,,,,,3.7781512504,,,,,Four-probe,Air,Suspended,45500.00000,1609233.31348,Not Reported/ Can not calculate,1273239.54474,Not Reported/ Can not calculate,530.00000,Not Reported/ Can not calculate,Not Reported/ Can not calculate,Not Reported/ Can not calculate,Not Reported/ Can not calculate,,Not Reported/ Can not calculate,Not Reported/ Can not calculate,Not Reported/ Can not calculate,Not Reported/ Can not calculate,,no,,6.20662,,6000000.00000,6.77815,6000000.00000,6.77815,,CNT,large,Not reported/Can not calculate,Not reported/Can not calculate
Aligned Multiwall CNTs,0.09091,0.55000,0.16529,Not Reported/ Can not calculate,Not Reported/ Can not calculate,Not Reported/ Can not calculate,Not Reported/ Can not calculate,Not Reported/ Can not calculate,Not Reported/ Can not calculate,Not Reported/ Can not calculate,,No,Not Reported/ Can not calculate,Not Reported/ Can not calculate,Not Reported/ Can not calculate,Not Reported/ Can not calculate,Not Reported/ Can not calculate,20.00000,20.00000,20200520,"Twisted from forest, h=600 micron, elliptical wire, 2a=66.7,2b=43.3",2017.0,Forest derived ,As-is,Not Reported/ Can not calculate,Not Reported/ Can not calculate,Unsorted,54.00000,Not Reported/ Can not calculate,Not Reported/ Can not calculate,-0.00090,Not Reported/ Can not calculate,Not Reported/ Can not calculate,Not Reported/ Can not calculate,Not Reported/ Can not calculate,,,,2017_Electrical performance of lightweight CNT-Cu composite wires impacted by surface and internal Cu spatial distribution,-1.0413926852,-0.2596373105,-0.7817553747,,,,,,1.3010299957,1.7323937598,,,,,Two-probe,Not Reported/ Can not calculate,Not Reported/ Can not calculate,Not Reported/ Can not calculate,Not Reported/ Can not calculate,,Not Reported/ Can not calculate,Not Reported/ Can not calculate,Not Reported/ Can not calculate,Vacuum,Suspended,Not Reported/ Can not calculate,190000000.00000,345.45455,Not Reported/ Can not calculate,Not Reported/ Can not calculate,5000.00000,5000.00000,,no,,,8.27875,54000.00000,4.73239,54000.00000,4.73239,,CNT,large,3.70,large
Metal CNT Composite,1.33333,3.20000,0.41667,Not Reported/ Can not calculate,Not Reported/ Can not calculate,Not Reported/ Can not calculate,Not Reported/ Can not calculate,Not Reported/ Can not calculate,Not Reported/ Can not calculate,Not Reported/ Can not calculate,,No,Not Reported/ Can not calculate,Not Reported/ Can not calculate,Not Reported/ Can not calculate,Not Reported/ Can not calculate,Not Reported/ Can not calculate,Not Reported/ Can not calculate,Not Reported/ Can not calculate,20200520,"Cu-seeded MWCNT, ellipse, 2a=103,2b=46",2017.0,Electrodeposition,Metalization,Not Reported/ Can not calculate,Not Reported/ Can not calculate,Unsorted,69.00000,Not Reported/ Can not calculate,Not Reported/ Can not calculate,-0.00040,Not Reported/ Can not calculate,Not Reported/ Can not calculate,Not Reported/ Can not calculate,Not Reported/ Can not calculate,,,,2017_Electrical performance of lightweight CNT-Cu composite wires impacted by surface and internal Cu spatial distribution,0.1249387366,0.5051499783,-0.3802112417,,,,,,,1.8388490907,,,,,Two-probe,Not Reported/ Can not calculate,Not Reported/ Can not calculate,Not Reported/ Can not calculate,Not Reported/ Can not calculate,,Not Reported/ Can not calculate,Not Reported/ Can not calculate,Not Reported/ Can not calculate,Vacuum,Suspended,Not Reported/ Can not calculate,180000000.00000,56.25000,Not Reported/ Can not calculate,Not Reported/ Can not calculate,5000.00000,5000.00000,,no,,,8.25527,69000.00000,4.83885,69000.00000,4.83885,,Metal,large,3.70,large
Metal CNT Composite,6.25000,5.20000,1.20192,Not Reported/ Can not calculate,Not Reported/ Can not calculate,Not Reported/ Can not calculate,Not Reported/ Can not calculate,Not Reported/ Can not calculate,Not Reported/ Can not calculate,Not Reported/ Can not calculate,,No,Not Reported/ Can not calculate,Not Reported/ Can not calculate,Not Reported/ Can not calculate,Not Reported/ Can not calculate,Not Reported/ Can not calculate,Not Reported/ Can not calculate,Not Reported/ Can not calculate,20200520,"Fully filled MWCNT-Cu,  ellipse, 2a=167,2b=120, effective dia = 142 micron, paperr uses 100",2017.0,Electrodeposition,Metalization,Not Reported/ Can not calculate,Not Reported/ Can not calculate,Unsorted,100.00000,Not Reported/ Can not calculate,Not Reported/ Can not calculate,0.00170,Not Reported/ Can not calculate,Not Reported/ Can not calculate,Not Reported/ Can not calculate,Not Reported/ Can not calculate,,,,2017_Electrical performance of lightweight CNT-Cu composite wires impacted by surface and internal Cu spatial distribution,0.7958800173,0.7160033436,0.0798766737,,,,,,,2.0,,,,,Two-probe,Air,Suspended,Not Reported/ Can not calculate,480000000.00000,92.30769,Not Reported/ Can not calculate,Not Reported/ Can not calculate,Not Reported/ Can not calculate,Vacuum,Suspended,Not Reported/ Can not calculate,630000000.00000,121.15385,Not Reported/ Can not calculate,Not Reported/ Can not calculate,5000.00000,5000.00000,,no,,8.68124,8.79934,100000.00000,5.00000,100000.00000,5.0,,Metal,large,3.70,large
Metal CNT Composite,3.22581,3.40000,0.94877,Not Reported/ Can not calculate,Not Reported/ Can not calculate,Not Reported/ Can not calculate,Not Reported/ Can not calculate,Not Reported/ Can not calculate,Not Reported/ Can not calculate,Not Reported/ Can not calculate,,No,Not Reported/ Can not calculate,Not Reported/ Can not calculate,Not Reported/ Can not calculate,Not Reported/ Can not calculate,Not Reported/ Can not calculate,Not Reported/ Can not calculate,Not Reported/ Can not calculate,20200520,"Partially filled MWCNT-Cu, elliptical wire, 2A=69.4micron,2b=31.3",2017.0,Electrodeposition,Metalization,Not Reported/ Can not calculate,Not Reported/ Can not calculate,Unsorted,47.00000,Not Reported/ Can not calculate,Not Reported/ Can not calculate,0.00280,Not Reported/ Can not calculate,Not Reported/ Can not calculate,Not Reported/ Can not calculate,Not Reported/ Can not calculate,,,,2017_Electrical performance of lightweight CNT-Cu composite wires impacted by surface and internal Cu spatial distribution,0.5086383062,0.531478917,-0.0228406109,,,,,,,1.6720978579,,,,,Two-probe,Not Reported/ Can not calculate,Not Reported/ Can not calculate,Not Reported/ Can not calculate,Not Reported/ Can not calculate,,Not Reported/ Can not calculate,Not Reported/ Can not calculate,Not Reported/ Can not calculate,Vacuum,Suspended,Not Reported/ Can not calculate,180000000.00000,52.94118,Not Reported/ Can not calculate,Not Reported/ Can not calculate,5000.00000,5000.00000,,no,,,8.25527,47000.00000,4.67210,47000.00000,4.6721,,Metal,large,3.70,large
Metal CNT Composite,3.03030,1.60000,1.89394,Not Reported/ Can not calculate,Not Reported/ Can not calculate,Not Reported/ Can not calculate,Not Reported/ Can not calculate,Not Reported/ Can not calculate,Not Reported/ Can not calculate,Not Reported/ Can not calculate,,No,Not Reported/ Can not calculate,Not Reported/ Can not calculate,Not Reported/ Can not calculate,Not Reported/ Can not calculate,Not Reported/ Can not calculate,Not Reported/ Can not calculate,Not Reported/ Can not calculate,20200520,"No filling MWCNT-Cu ,elliptical wire,2a=75,2b=32.7",2017.0,Electrodeposition,Metalization,Not Reported/ Can not calculate,Not Reported/ Can not calculate,Unsorted,50.00000,Not Reported/ Can not calculate,Not Reported/ Can not calculate,0.00300,Not Reported/ Can not calculate,Not Reported/ Can not calculate,Not Reported/ Can not calculate,Not Reported/ Can not calculate,,,,2017_Electrical performance of lightweight CNT-Cu composite wires impacted by surface and internal Cu spatial distribution,0.4814860601,0.2041199827,0.2773660775,,,,,,,1.6989700043,,,,,Two-probe,Not Reported/ Can not calculate,Not Reported/ Can not calculate,Not Reported/ Can not calculate,Not Reported/ Can not calculate,,Not Reported/ Can not calculate,Not Reported/ Can not calculate,Not Reported/ Can not calculate,Vacuum,Suspended,Not Reported/ Can not calculate,130000000.00000,81.25000,Not Reported/ Can not calculate,Not Reported/ Can not calculate,5000.00000,5000.00000,,no,,,8.11394,50000.00000,4.69897,50000.00000,4.69897,,Metal,large,3.70,large
Metal,62.50000,8.90000,7.02247,Not Reported/ Can not calculate,Not Reported/ Can not calculate,Not Reported/ Can not calculate,Not Reported/ Can not calculate,Not Reported/ Can not calculate,Not Reported/ Can not calculate,Not Reported/ Can not calculate,,No,Not Reported/ Can not calculate,Not Reported/ Can not calculate,Not Reported/ Can not calculate,Not Reported/ Can not calculate,Not Reported/ Can not calculate,Not Reported/ Can not calculate,Not Reported/ Can not calculate,20200520,Cu,2017.0,Metal,As-is,Not Reported/ Can not calculate,Not Reported/ Can not calculate,Unsorted,50.00000,Not Reported/ Can not calculate,Not Reported/ Can not calculate,0.00330,Not Reported/ Can not calculate,Not Reported/ Can not calculate,Not Reported/ Can not calculate,Not Reported/ Can not calculate,,,,2017_Electrical performance of lightweight CNT-Cu composite wires impacted by surface and internal Cu spatial distribution,1.7958800173,0.9493900066,0.8464900107,,,,,,,1.6989700043,,,,,Two-probe,Air,Suspended,Not Reported/ Can not calculate,390000000.00000,43.82022,Not Reported/ Can not calculate,Not Reported/ Can not calculate,Not Reported/ Can not calculate,Vacuum,Suspended,Not Reported/ Can not calculate,490000000.00000,55.05618,Not Reported/ Can not calculate,Not Reported/ Can not calculate,5000.00000,5000.00000,,no,,8.59106,8.69020,50000.00000,4.69897,50000.00000,4.69897,,Metal,large,3.70,large
Aligned Few-wall CNTs,0.21000,Not Reported/ Can not calculate,Not Reported/ Can not calculate,Not Reported/ Can not calculate,Not Reported/ Can not calculate,Not Reported/ Can not calculate,Not Reported/ Can not calculate,Not Reported/ Can not calculate,11.17096,514,0.77973,No,Not Reported/ Can not calculate,1.60000,Not Reported/ Can not calculate,Not Reported/ Can not calculate,Not Reported/ Can not calculate,Not Reported/ Can not calculate,Not Reported/ Can not calculate,20200510,As-is,2017.0,Floating Catalyst,As-is,,,Unsorted,30.00000,1579.40000,Not Reported/ Can not calculate,Not Reported/ Can not calculate,Not Reported/ Can not calculate,Not Reported/ Can not calculate,Not Reported/ Can not calculate,Not Reported/ Can not calculate,Not Reported/ Can not calculate,,,2017_High-modulus and strength carbon nanotube fibers using molecularCrossLinking,-0.6777807053,,,,0.2041199827,,1.048090504,-0.10805702,,1.4771212547,,,,,,,,,,,,,,,,,,,,,,Not Reported/ Can not calculate,,Not Reported/ Can not calculate,,Not Reported/ Can not calculate,Not Reported/ Can not calculate,30000.00000,4.47712,30000.00000,4.47712,,CNT,large,Not reported/Can not calculate,Not reported/Can not calculate
Aligned Few-wall CNTs,0.20000,Not Reported/ Can not calculate,Not Reported/ Can not calculate,Not Reported/ Can not calculate,Not Reported/ Can not calculate,Not Reported/ Can not calculate,Not Reported/ Can not calculate,Not Reported/ Can not calculate,5.61837,514,0.39216,Yes,Not Reported/ Can not calculate,2.10000,Not Reported/ Can not calculate,Not Reported/ Can not calculate,Not Reported/ Can not calculate,Not Reported/ Can not calculate,Not Reported/ Can not calculate,20200510,Cross linked 1 hour,2017.0,Floating Catalyst,Cross linked,,,Unsorted,Not Reported/ Can not calculate,1579.40000,Not Reported/ Can not calculate,Not Reported/ Can not calculate,Not Reported/ Can not calculate,Not Reported/ Can not calculate,Not Reported/ Can not calculate,Not Reported/ Can not calculate,Not Reported/ Can not calculate,,,2017_High-modulus and strength carbon nanotube fibers using molecularCrossLinking,-0.6989700043,,,,0.3222192947,,0.7496106888,-0.4065368352,,,,,,,,,,,,,,,,,,,,,,,,Not Reported/ Can not calculate,,Not Reported/ Can not calculate,,Not Reported/ Can not calculate,Not Reported/ Can not calculate,,,Not Reported/ Can not calculate,,,CNT,Not reported/Can not calculate,Not reported/Can not calculate,Not reported/Can not calculate
Aligned Few-wall CNTs,0.18900,Not Reported/ Can not calculate,Not Reported/ Can not calculate,Not Reported/ Can not calculate,Not Reported/ Can not calculate,Not Reported/ Can not calculate,Not Reported/ Can not calculate,Not Reported/ Can not calculate,5.16793,514,0.36072,Yes,Not Reported/ Can not calculate,2.40000,Not Reported/ Can not calculate,Not Reported/ Can not calculate,Not Reported/ Can not calculate,Not Reported/ Can not calculate,Not Reported/ Can not calculate,20200510,Cross linked 6 hours,2017.0,Floating Catalyst,Cross linked,,,Unsorted,Not Reported/ Can not calculate,1579.40000,Not Reported/ Can not calculate,Not Reported/ Can not calculate,Not Reported/ Can not calculate,Not Reported/ Can not calculate,Not Reported/ Can not calculate,Not Reported/ Can not calculate,Not Reported/ Can not calculate,,,2017_High-modulus and strength carbon nanotube fibers using molecularCrossLinking,-0.7235381958,,,,0.3802112417,,0.713316678,-0.442830846,,,,,,,,,,,,,,,,,,,,,,,,Not Reported/ Can not calculate,,Not Reported/ Can not calculate,,Not Reported/ Can not calculate,Not Reported/ Can not calculate,,,Not Reported/ Can not calculate,,,CNT,Not reported/Can not calculate,Not reported/Can not calculate,Not reported/Can not calculate
Aligned Few-wall CNTs,0.13900,Not Reported/ Can not calculate,Not Reported/ Can not calculate,Not Reported/ Can not calculate,Not Reported/ Can not calculate,Not Reported/ Can not calculate,Not Reported/ Can not calculate,Not Reported/ Can not calculate,3.31480,514,0.23137,Yes,Not Reported/ Can not calculate,3.40000,Not Reported/ Can not calculate,Not Reported/ Can not calculate,Not Reported/ Can not calculate,Not Reported/ Can not calculate,Not Reported/ Can not calculate,20200510,Cross linked 24 hours ,2017.0,Floating Catalyst,Cross linked,,,Unsorted,Not Reported/ Can not calculate,1579.40000,Not Reported/ Can not calculate,Not Reported/ Can not calculate,Not Reported/ Can not calculate,Not Reported/ Can not calculate,Not Reported/ Can not calculate,Not Reported/ Can not calculate,Not Reported/ Can not calculate,,,2017_High-modulus and strength carbon nanotube fibers using molecularCrossLinking,-0.8569851997,,,,0.531478917,,0.5204575851,-0.6356899389,,,,,,,,,,,,,,,,,,,,,,,,Not Reported/ Can not calculate,,Not Reported/ Can not calculate,,Not Reported/ Can not calculate,Not Reported/ Can not calculate,,,Not Reported/ Can not calculate,,,CNT,Not reported/Can not calculate,Not reported/Can not calculate,Not reported/Can not calculate
Aligned Few-wall CNTs,0.14200,Not Reported/ Can not calculate,Not Reported/ Can not calculate,Not Reported/ Can not calculate,Not Reported/ Can not calculate,Not Reported/ Can not calculate,Not Reported/ Can not calculate,Not Reported/ Can not calculate,2.76843,514,0.19323,Yes,Not Reported/ Can not calculate,3.70000,Not Reported/ Can not calculate,Not Reported/ Can not calculate,Not Reported/ Can not calculate,Not Reported/ Can not calculate,Not Reported/ Can not calculate,20200510,Cross linked 72 hours ,2017.0,Floating Catalyst,Cross linked,,,Unsorted,Not Reported/ Can not calculate,1579.40000,Not Reported/ Can not calculate,Not Reported/ Can not calculate,Not Reported/ Can not calculate,Not Reported/ Can not calculate,Not Reported/ Can not calculate,Not Reported/ Can not calculate,Not Reported/ Can not calculate,,,2017_High-modulus and strength carbon nanotube fibers using molecularCrossLinking,-0.8477116556,,,,0.5682017241,,0.4422331016,-0.7139144224,,,,,,,,,,,,,,,,,,,,,,,,Not Reported/ Can not calculate,,Not Reported/ Can not calculate,,Not Reported/ Can not calculate,Not Reported/ Can not calculate,,,Not Reported/ Can not calculate,,,CNT,Not reported/Can not calculate,Not reported/Can not calculate,Not reported/Can not calculate
Carbon Fiber,Not Reported/ Can not calculate,Not Reported/ Can not calculate,Not Reported/ Can not calculate,Not Reported/ Can not calculate,Not Reported/ Can not calculate,Not Reported/ Can not calculate,Not Reported/ Can not calculate,Not Reported/ Can not calculate,Not Reported/ Can not calculate,Not Reported/ Can not calculate,,No,Not Reported/ Can not calculate,3.70000,Not Reported/ Can not calculate,Not Reported/ Can not calculate,Not Reported/ Can not calculate,Not Reported/ Can not calculate,Not Reported/ Can not calculate,20191229,Toray 1100 ,2017.0,,,,,,Not Reported/ Can not calculate,Not Reported/ Can not calculate,Not Reported/ Can not calculate,Not Reported/ Can not calculate,Not Reported/ Can not calculate,Not Reported/ Can not calculate,Not Reported/ Can not calculate,Not Reported/ Can not calculate,Not Reported/ Can not calculate,,,2017_High-modulus and strength carbon nanotube fibers using molecularCrossLinking,,,,,0.5682017241,,,,,,,,,,,,,,,,,,,,,,,,,,,Not Reported/ Can not calculate,,Not Reported/ Can not calculate,,Not Reported/ Can not calculate,Not Reported/ Can not calculate,,,Not Reported/ Can not calculate,,,Other Carbon,Not reported/Can not calculate,Not reported/Can not calculate,Not reported/Can not calculate
Aligned Multiwall CNTs,Not Reported/ Can not calculate,0.38000,Not Reported/ Can not calculate,Not Reported/ Can not calculate,Not Reported/ Can not calculate,Not Reported/ Can not calculate,Not Reported/ Can not calculate,Not Reported/ Can not calculate,Not Reported/ Can not calculate,Not Reported/ Can not calculate,,No,45.32000,0.11926,1.11000,Not Reported/ Can not calculate,Not Reported/ Can not calculate,Not Reported/ Can not calculate,Not Reported/ Can not calculate,20210320,NanoComp,2017.0,Floating Catalyst,As-is,,,Unsorted,Not Reported/ Can not calculate,Not Reported/ Can not calculate,Not Reported/ Can not calculate,Not Reported/ Can not calculate,Not Reported/ Can not calculate,Not Reported/ Can not calculate,Not Reported/ Can not calculate,Not Reported/ Can not calculate,Not Reported/ Can not calculate,,,"2017_Relationships between tensile behavior, physical parameters and manufacturing parameters of carbon nanotube sheet",,-0.4202164034,,1.6562899012,-0.9234936954,0.0453229788,,,,,,,,,,,,,,,,,,,,,,,,,,Not Reported/ Can not calculate,,,,,,,,Not Reported/ Can not calculate,,,CNT,Not reported/Can not calculate,Not reported/Can not calculate,Not reported/Can not calculate
Aligned Multiwall CNTs,Not Reported/ Can not calculate,0.50000,Not Reported/ Can not calculate,Not Reported/ Can not calculate,Not Reported/ Can not calculate,Not Reported/ Can not calculate,Not Reported/ Can not calculate,Not Reported/ Can not calculate,Not Reported/ Can not calculate,Not Reported/ Can not calculate,,No,25.26000,0.05052,0.20000,Not Reported/ Can not calculate,Not Reported/ Can not calculate,Not Reported/ Can not calculate,Not Reported/ Can not calculate,20210320,NanoComp,2017.0,Floating Catalyst,As-is,,,Unsorted,Not Reported/ Can not calculate,Not Reported/ Can not calculate,Not Reported/ Can not calculate,Not Reported/ Can not calculate,Not Reported/ Can not calculate,Not Reported/ Can not calculate,Not Reported/ Can not calculate,Not Reported/ Can not calculate,Not Reported/ Can not calculate,,,"2017_Relationships between tensile behavior, physical parameters and manufacturing parameters of carbon nanotube sheet",,-0.3010299957,,1.4024333462,-1.2965366581,-0.6989700043,,,,,,,,,,,,,,,,,,,,,,,,,,Not Reported/ Can not calculate,,,,,,,,Not Reported/ Can not calculate,,,CNT,Not reported/Can not calculate,Not reported/Can not calculate,Not reported/Can not calculate
Aligned Multiwall CNTs,Not Reported/ Can not calculate,0.51000,Not Reported/ Can not calculate,Not Reported/ Can not calculate,Not Reported/ Can not calculate,Not Reported/ Can not calculate,Not Reported/ Can not calculate,Not Reported/ Can not calculate,Not Reported/ Can not calculate,Not Reported/ Can not calculate,,No,20.36000,0.03992,0.32000,Not Reported/ Can not calculate,Not Reported/ Can not calculate,Not Reported/ Can not calculate,Not Reported/ Can not calculate,20210320,NanoComp,2017.0,Floating Catalyst,As-is,,,Unsorted,Not Reported/ Can not calculate,Not Reported/ Can not calculate,Not Reported/ Can not calculate,Not Reported/ Can not calculate,Not Reported/ Can not calculate,Not Reported/ Can not calculate,Not Reported/ Can not calculate,Not Reported/ Can not calculate,Not Reported/ Can not calculate,,,"2017_Relationships between tensile behavior, physical parameters and manufacturing parameters of carbon nanotube sheet",,-0.2924298239,,1.3087777737,-1.3987924024,-0.4948500217,,,,,,,,,,,,,,,,,,,,,,,,,,Not Reported/ Can not calculate,,,,,,,,Not Reported/ Can not calculate,,,CNT,Not reported/Can not calculate,Not reported/Can not calculate,Not reported/Can not calculate
Aligned Multiwall CNTs,Not Reported/ Can not calculate,0.47000,Not Reported/ Can not calculate,Not Reported/ Can not calculate,Not Reported/ Can not calculate,Not Reported/ Can not calculate,Not Reported/ Can not calculate,Not Reported/ Can not calculate,Not Reported/ Can not calculate,Not Reported/ Can not calculate,,No,29.80000,0.06340,0.58000,Not Reported/ Can not calculate,Not Reported/ Can not calculate,Not Reported/ Can not calculate,Not Reported/ Can not calculate,20210320,NanoComp,2017.0,Floating Catalyst,As-is,,,Unsorted,Not Reported/ Can not calculate,Not Reported/ Can not calculate,Not Reported/ Can not calculate,Not Reported/ Can not calculate,Not Reported/ Can not calculate,Not Reported/ Can not calculate,Not Reported/ Can not calculate,Not Reported/ Can not calculate,Not Reported/ Can not calculate,,,"2017_Relationships between tensile behavior, physical parameters and manufacturing parameters of carbon nanotube sheet",,-0.3279021421,,1.4742162641,-1.1978815939,-0.2365720064,,,,,,,,,,,,,,,,,,,,,,,,,,Not Reported/ Can not calculate,,,,,,,,Not Reported/ Can not calculate,,,CNT,Not reported/Can not calculate,Not reported/Can not calculate,Not reported/Can not calculate
Aligned Multiwall CNTs,Not Reported/ Can not calculate,0.58000,Not Reported/ Can not calculate,Not Reported/ Can not calculate,Not Reported/ Can not calculate,Not Reported/ Can not calculate,Not Reported/ Can not calculate,Not Reported/ Can not calculate,Not Reported/ Can not calculate,Not Reported/ Can not calculate,,Yes,97.76000,0.16855,2.98000,Not Reported/ Can not calculate,Not Reported/ Can not calculate,Not Reported/ Can not calculate,Not Reported/ Can not calculate,20210320,NanoComp,2017.0,Floating Catalyst,Doped,,,Unsorted,Not Reported/ Can not calculate,Not Reported/ Can not calculate,Not Reported/ Can not calculate,Not Reported/ Can not calculate,Not Reported/ Can not calculate,Not Reported/ Can not calculate,Not Reported/ Can not calculate,Not Reported/ Can not calculate,Not Reported/ Can not calculate,,,"2017_Relationships between tensile behavior, physical parameters and manufacturing parameters of carbon nanotube sheet",,-0.2365720064,,1.9901611929,-0.7732668007,0.4742162641,,,,,,,,,,,,,,,,,,,,,,,,,,Not Reported/ Can not calculate,,,,,,,,Not Reported/ Can not calculate,,,CNT,Not reported/Can not calculate,Not reported/Can not calculate,Not reported/Can not calculate
Aligned Multiwall CNTs,Not Reported/ Can not calculate,0.48000,Not Reported/ Can not calculate,Not Reported/ Can not calculate,Not Reported/ Can not calculate,Not Reported/ Can not calculate,Not Reported/ Can not calculate,Not Reported/ Can not calculate,Not Reported/ Can not calculate,Not Reported/ Can not calculate,,Yes,63.88000,0.13308,1.20000,Not Reported/ Can not calculate,Not Reported/ Can not calculate,Not Reported/ Can not calculate,Not Reported/ Can not calculate,20210320,NanoComp,2017.0,Floating Catalyst,Doped,,,Unsorted,Not Reported/ Can not calculate,Not Reported/ Can not calculate,Not Reported/ Can not calculate,Not Reported/ Can not calculate,Not Reported/ Can not calculate,Not Reported/ Can not calculate,Not Reported/ Can not calculate,Not Reported/ Can not calculate,Not Reported/ Can not calculate,,,"2017_Relationships between tensile behavior, physical parameters and manufacturing parameters of carbon nanotube sheet",,-0.3187587626,,1.8053649075,-0.8758763299,0.079181246,,,,,,,,,,,,,,,,,,,,,,,,,,Not Reported/ Can not calculate,,,,,,,,Not Reported/ Can not calculate,,,CNT,Not reported/Can not calculate,Not reported/Can not calculate,Not reported/Can not calculate
Aligned Multiwall CNTs,Not Reported/ Can not calculate,0.44000,Not Reported/ Can not calculate,Not Reported/ Can not calculate,Not Reported/ Can not calculate,Not Reported/ Can not calculate,Not Reported/ Can not calculate,Not Reported/ Can not calculate,Not Reported/ Can not calculate,Not Reported/ Can not calculate,,Yes,72.24000,0.16418,3.16000,Not Reported/ Can not calculate,Not Reported/ Can not calculate,Not Reported/ Can not calculate,Not Reported/ Can not calculate,20210320,NanoComp,2017.0,Floating Catalyst,Doped,,,Unsorted,Not Reported/ Can not calculate,Not Reported/ Can not calculate,Not Reported/ Can not calculate,Not Reported/ Can not calculate,Not Reported/ Can not calculate,Not Reported/ Can not calculate,Not Reported/ Can not calculate,Not Reported/ Can not calculate,Not Reported/ Can not calculate,,,"2017_Relationships between tensile behavior, physical parameters and manufacturing parameters of carbon nanotube sheet",,-0.3565473235,,1.8587777373,-0.7846749392,0.4996870826,,,,,,,,,,,,,,,,,,,,,,,,,,Not Reported/ Can not calculate,,,,,,,,Not Reported/ Can not calculate,,,CNT,Not reported/Can not calculate,Not reported/Can not calculate,Not reported/Can not calculate
Aligned Multiwall CNTs,Not Reported/ Can not calculate,0.37000,Not Reported/ Can not calculate,Not Reported/ Can not calculate,Not Reported/ Can not calculate,Not Reported/ Can not calculate,Not Reported/ Can not calculate,Not Reported/ Can not calculate,Not Reported/ Can not calculate,Not Reported/ Can not calculate,,Yes,85.84000,0.23200,3.91000,Not Reported/ Can not calculate,Not Reported/ Can not calculate,Not Reported/ Can not calculate,Not Reported/ Can not calculate,20210320,NanoComp,2017.0,Floating Catalyst,Doped,,,Unsorted,Not Reported/ Can not calculate,Not Reported/ Can not calculate,Not Reported/ Can not calculate,Not Reported/ Can not calculate,Not Reported/ Can not calculate,Not Reported/ Can not calculate,Not Reported/ Can not calculate,Not Reported/ Can not calculate,Not Reported/ Can not calculate,,,"2017_Relationships between tensile behavior, physical parameters and manufacturing parameters of carbon nanotube sheet",,-0.4317982759,,1.933689709,-0.6345120151,0.5921767574,,,,,,,,,,,,,,,,,,,,,,,,,,Not Reported/ Can not calculate,,,,,,,,Not Reported/ Can not calculate,,,CNT,Not reported/Can not calculate,Not reported/Can not calculate,Not reported/Can not calculate
Aligned Few-wall CNTs,0.66071,0.54000,1.22354,Not Reported/ Can not calculate,26.96,Raman G peak anisotropy,Not Reported/ Can not calculate,Not Reported/ Can not calculate,Not Reported/ Can not calculate,Not Reported/ Can not calculate,,Yes,164.00000,0.31000,9.68000,108.35714,0.37930,1.80000,1.80000,20200716,,2017.0,Liquid Extrusion ,As-is,,,Unsorted,Not Reported/ Can not calculate,Not Reported/ Can not calculate,Not Reported/ Can not calculate,Not Reported/ Can not calculate,Not Reported/ Can not calculate,Not Reported/ Can not calculate,Not Reported/ Can not calculate,Not Reported/ Can not calculate,Not Reported/ Can not calculate,,,2017_Significantly Increased Solubility of Carbon Nanotubes in Superacid by Oxidation and Their Assembly into High-Performance Fibers,-0.1799863029,-0.2676062402,0.0876199372,2.214843848,-0.5086383062,0.9858753573,,,0.2552725051,,,,,,,,,,,,,,,,,,,,,,,Not Reported/ Can not calculate,,,,,,,,1.80000,0.25527,,CNT,sub-micron,Not reported/Can not calculate,Not reported/Can not calculate
Aligned Few-wall CNTs,1.10969,0.82000,1.35329,Not Reported/ Can not calculate,18.82,Raman G peak anisotropy,Not Reported/ Can not calculate,Not Reported/ Can not calculate,Not Reported/ Can not calculate,Not Reported/ Can not calculate,,Yes,275.00000,0.34000,11.70000,305.16582,0.46012,1.80000,1.80000,20200716,,2017.0,Liquid Extrusion ,As-is,,,Unsorted,Not Reported/ Can not calculate,Not Reported/ Can not calculate,Not Reported/ Can not calculate,Not Reported/ Can not calculate,Not Reported/ Can not calculate,Not Reported/ Can not calculate,Not Reported/ Can not calculate,Not Reported/ Can not calculate,Not Reported/ Can not calculate,,,2017_Significantly Increased Solubility of Carbon Nanotubes in Superacid by Oxidation and Their Assembly into High-Performance Fibers,0.0452031899,-0.0861861476,0.1313893376,2.4393326938,-0.468521083,1.0681858617,,,0.2552725051,,,,,,,,,,,,,,,,,,,,,,,Not Reported/ Can not calculate,,,,,,,,1.80000,0.25527,,CNT,sub-micron,Not reported/Can not calculate,Not reported/Can not calculate
Aligned Few-wall CNTs,0.96429,0.52000,1.85440,Not Reported/ Can not calculate,22.76,Raman G peak anisotropy,Not Reported/ Can not calculate,Not Reported/ Can not calculate,Not Reported/ Can not calculate,Not Reported/ Can not calculate,,Yes,228.00000,0.45000,18.06000,219.85714,0.83448,1.80000,1.80000,20200716,,2017.0,Liquid Extrusion ,As-is,,,Unsorted,Not Reported/ Can not calculate,Not Reported/ Can not calculate,Not Reported/ Can not calculate,Not Reported/ Can not calculate,Not Reported/ Can not calculate,Not Reported/ Can not calculate,Not Reported/ Can not calculate,Not Reported/ Can not calculate,Not Reported/ Can not calculate,,,2017_Significantly Increased Solubility of Carbon Nanotubes in Superacid by Oxidation and Their Assembly into High-Performance Fibers,-0.0157942672,-0.2839966564,0.2682023892,2.357934847,-0.3467874862,1.256717746,,,0.2552725051,,,,,,,,,,,,,,,,,,,,,,,Not Reported/ Can not calculate,,,,,,,,1.80000,0.25527,,CNT,sub-micron,Not reported/Can not calculate,Not reported/Can not calculate
Aligned Few-wall CNTs,0.82398,0.55000,1.49814,Not Reported/ Can not calculate,15.87,Raman G peak anisotropy,Not Reported/ Can not calculate,Not Reported/ Can not calculate,Not Reported/ Can not calculate,Not Reported/ Can not calculate,,Yes,103.00000,0.20000,9.80000,84.86990,0.29963,1.80000,1.80000,20200716,,2017.0,Liquid Extrusion ,As-is,,,Unsorted,Not Reported/ Can not calculate,Not Reported/ Can not calculate,Not Reported/ Can not calculate,Not Reported/ Can not calculate,Not Reported/ Can not calculate,Not Reported/ Can not calculate,Not Reported/ Can not calculate,Not Reported/ Can not calculate,Not Reported/ Can not calculate,,,2017_Significantly Increased Solubility of Carbon Nanotubes in Superacid by Oxidation and Their Assembly into High-Performance Fibers,-0.0840835447,-0.2596373105,0.1755537658,2.0128372247,-0.6989700043,0.9912260757,,,0.2552725051,,,,,,,,,,,,,,,,,,,,,,,Not Reported/ Can not calculate,,,,,,,,1.80000,0.25527,,CNT,sub-micron,Not reported/Can not calculate,Not reported/Can not calculate
