Repository: MatthewChatham/bulmer-kaniyoor-elliott

File: data.csv (part 30 of 41)
Aligned Few-wall CNTs,2.40000,Not Reported/ Can not calculate,Not Reported/ Can not calculate,Not Reported/ Can not calculate,Not Reported/ Can not calculate,Not Reported/ Can not calculate,Not Reported/ Can not calculate,Not Reported/ Can not calculate,Not Reported/ Can not calculate,Not Reported/ Can not calculate,Not Reported/ Can not calculate,Yes,1130.00000,Not Reported/ Can not calculate,Not Reported/ Can not calculate,2712.00000,Not Reported/ Can not calculate,0.80000,0.80000,20200510,,2018.0,Liquid Extrusion ,Acid processing ,,,Unsorted,Not Reported/ Can not calculate,Not Reported/ Can not calculate,Not Reported/ Can not calculate,Not Reported/ Can not calculate,Not Reported/ Can not calculate,Not Reported/ Can not calculate,Not Reported/ Can not calculate,Not Reported/ Can not calculate,Not Reported/ Can not calculate,,,2018 Structure–Property Relations in Carbon Nanotube Fibers by Downscaling Solution Processing,0.3802112417,,,3.0530784435,,,,,-0.096910013,,,,,,,,,,,,,,,,,,,,,,,Not Reported/ Can not calculate,,Not Reported/ Can not calculate,,Not Reported/ Can not calculate,Not Reported/ Can not calculate,,,0.80000,-0.09691,,CNT,sub-micron,Not reported/Can not calculate,Not reported/Can not calculate
Aligned Few-wall CNTs,3.50000,Not Reported/ Can not calculate,Not Reported/ Can not calculate,Not Reported/ Can not calculate,Not Reported/ Can not calculate,Not Reported/ Can not calculate,Not Reported/ Can not calculate,Not Reported/ Can not calculate,Not Reported/ Can not calculate,Not Reported/ Can not calculate,Not Reported/ Can not calculate,Yes,1110.00000,Not Reported/ Can not calculate,Not Reported/ Can not calculate,3885.00000,Not Reported/ Can not calculate,1.50000,1.50000,20200510,,2018.0,Liquid Extrusion ,Acid processing ,,,Unsorted,Not Reported/ Can not calculate,Not Reported/ Can not calculate,Not Reported/ Can not calculate,Not Reported/ Can not calculate,Not Reported/ Can not calculate,Not Reported/ Can not calculate,Not Reported/ Can not calculate,Not Reported/ Can not calculate,Not Reported/ Can not calculate,,,2018 Structure–Property Relations in Carbon Nanotube Fibers by Downscaling Solution Processing,0.5440680444,,,3.0453229788,,,,,0.1760912591,,,,,,,,,,,,,,,,,,,,,,,Not Reported/ Can not calculate,,Not Reported/ Can not calculate,,Not Reported/ Can not calculate,Not Reported/ Can not calculate,,,1.50000,0.17609,,CNT,sub-micron,Not reported/Can not calculate,Not reported/Can not calculate
Aligned Few-wall CNTs,5.00000,Not Reported/ Can not calculate,Not Reported/ Can not calculate,Not Reported/ Can not calculate,Not Reported/ Can not calculate,Not Reported/ Can not calculate,Not Reported/ Can not calculate,Not Reported/ Can not calculate,Not Reported/ Can not calculate,Not Reported/ Can not calculate,Not Reported/ Can not calculate,Yes,1590.00000,Not Reported/ Can not calculate,Not Reported/ Can not calculate,7950.00000,Not Reported/ Can not calculate,1.40000,1.40000,20200510,,2018.0,Liquid Extrusion ,Acid processing ,,,Unsorted,Not Reported/ Can not calculate,Not Reported/ Can not calculate,Not Reported/ Can not calculate,Not Reported/ Can not calculate,Not Reported/ Can not calculate,Not Reported/ Can not calculate,Not Reported/ Can not calculate,Not Reported/ Can not calculate,Not Reported/ Can not calculate,,,2018 Structure–Property Relations in Carbon Nanotube Fibers by Downscaling Solution Processing,0.6989700043,,,3.2013971243,,,,,0.1461280357,,,,,,,,,,,,,,,,,,,,,,,Not Reported/ Can not calculate,,Not Reported/ Can not calculate,,Not Reported/ Can not calculate,Not Reported/ Can not calculate,,,1.40000,0.14613,,CNT,sub-micron,Not reported/Can not calculate,Not reported/Can not calculate
Aligned Few-wall CNTs,5.20000,Not Reported/ Can not calculate,Not Reported/ Can not calculate,Not Reported/ Can not calculate,Not Reported/ Can not calculate,Not Reported/ Can not calculate,Not Reported/ Can not calculate,Not Reported/ Can not calculate,Not Reported/ Can not calculate,Not Reported/ Can not calculate,Not Reported/ Can not calculate,Yes,1540.00000,Not Reported/ Can not calculate,Not Reported/ Can not calculate,8008.00000,Not Reported/ Can not calculate,1.50000,1.50000,20200510,,2018.0,Liquid Extrusion ,Acid processing ,,,Unsorted,Not Reported/ Can not calculate,Not Reported/ Can not calculate,Not Reported/ Can not calculate,Not Reported/ Can not calculate,Not Reported/ Can not calculate,Not Reported/ Can not calculate,Not Reported/ Can not calculate,Not Reported/ Can not calculate,Not Reported/ Can not calculate,,,2018 Structure–Property Relations in Carbon Nanotube Fibers by Downscaling Solution Processing,0.7160033436,,,3.1875207208,,,,,0.1760912591,,,,,,,,,,,,,,,,,,,,,,,Not Reported/ Can not calculate,,Not Reported/ Can not calculate,,Not Reported/ Can not calculate,Not Reported/ Can not calculate,,,1.50000,0.17609,,CNT,sub-micron,Not reported/Can not calculate,Not reported/Can not calculate
Aligned Few-wall CNTs,2.30000,Not Reported/ Can not calculate,Not Reported/ Can not calculate,Not Reported/ Can not calculate,Not Reported/ Can not calculate,Not Reported/ Can not calculate,Not Reported/ Can not calculate,Not Reported/ Can not calculate,Not Reported/ Can not calculate,Not Reported/ Can not calculate,Not Reported/ Can not calculate,Yes,500.00000,Not Reported/ Can not calculate,Not Reported/ Can not calculate,1150.00000,Not Reported/ Can not calculate,1.50000,1.50000,20200510,,2018.0,Liquid Extrusion ,Acid processing ,,,Unsorted,Not Reported/ Can not calculate,Not Reported/ Can not calculate,Not Reported/ Can not calculate,Not Reported/ Can not calculate,Not Reported/ Can not calculate,Not Reported/ Can not calculate,Not Reported/ Can not calculate,Not Reported/ Can not calculate,Not Reported/ Can not calculate,,,2018 Structure–Property Relations in Carbon Nanotube Fibers by Downscaling Solution Processing,0.361727836,,,2.6989700043,,,,,0.1760912591,,,,,,,,,,,,,,,,,,,,,,,Not Reported/ Can not calculate,,Not Reported/ Can not calculate,,Not Reported/ Can not calculate,Not Reported/ Can not calculate,,,1.50000,0.17609,,CNT,sub-micron,Not reported/Can not calculate,Not reported/Can not calculate
Aligned Few-wall CNTs,1.70000,Not Reported/ Can not calculate,Not Reported/ Can not calculate,Not Reported/ Can not calculate,Not Reported/ Can not calculate,Not Reported/ Can not calculate,Not Reported/ Can not calculate,Not Reported/ Can not calculate,Not Reported/ Can not calculate,Not Reported/ Can not calculate,Not Reported/ Can not calculate,Yes,330.00000,Not Reported/ Can not calculate,Not Reported/ Can not calculate,561.00000,Not Reported/ Can not calculate,1.50000,1.50000,20200510,,2018.0,Liquid Extrusion ,Acid processing ,,,Unsorted,Not Reported/ Can not calculate,Not Reported/ Can not calculate,Not Reported/ Can not calculate,Not Reported/ Can not calculate,Not Reported/ Can not calculate,Not Reported/ Can not calculate,Not Reported/ Can not calculate,Not Reported/ Can not calculate,Not Reported/ Can not calculate,,,2018 Structure–Property Relations in Carbon Nanotube Fibers by Downscaling Solution Processing,0.2304489214,,,2.5185139399,,,,,0.1760912591,,,,,,,,,,,,,,,,,,,,,,,Not Reported/ Can not calculate,,Not Reported/ Can not calculate,,Not Reported/ Can not calculate,Not Reported/ Can not calculate,,,1.50000,0.17609,,CNT,sub-micron,Not reported/Can not calculate,Not reported/Can not calculate
Aligned Few-wall CNTs,4.90000,Not Reported/ Can not calculate,Not Reported/ Can not calculate,Not Reported/ Can not calculate,Not Reported/ Can not calculate,Not Reported/ Can not calculate,Not Reported/ Can not calculate,Not Reported/ Can not calculate,Not Reported/ Can not calculate,Not Reported/ Can not calculate,Not Reported/ Can not calculate,Yes,3380.00000,Not Reported/ Can not calculate,Not Reported/ Can not calculate,16562.00000,Not Reported/ Can not calculate,2.10000,2.10000,20200510,Twisted from film,2018.0,Liquid Extrusion ,Acid processing sheer between slides,,,Unsorted,Not Reported/ Can not calculate,Not Reported/ Can not calculate,Not Reported/ Can not calculate,Not Reported/ Can not calculate,Not Reported/ Can not calculate,Not Reported/ Can not calculate,Not Reported/ Can not calculate,Not Reported/ Can not calculate,Not Reported/ Can not calculate,,,2018 Structure–Property Relations in Carbon Nanotube Fibers by Downscaling Solution Processing,0.69019608,,,3.5289167003,,,,,0.3222192947,,,,,,,,,,,,,,,,,,,,,,,Not Reported/ Can not calculate,,Not Reported/ Can not calculate,,Not Reported/ Can not calculate,Not Reported/ Can not calculate,,,2.10000,0.32222,,CNT,sub-micron,Not reported/Can not calculate,Not reported/Can not calculate
Aligned Few-wall CNTs,2.20000,Not Reported/ Can not calculate,Not Reported/ Can not calculate,Not Reported/ Can not calculate,Not Reported/ Can not calculate,Not Reported/ Can not calculate,Not Reported/ Can not calculate,Not Reported/ Can not calculate,Not Reported/ Can not calculate,Not Reported/ Can not calculate,Not Reported/ Can not calculate,Yes,1330.00000,Not Reported/ Can not calculate,Not Reported/ Can not calculate,2926.00000,Not Reported/ Can not calculate,0.80000,0.80000,20200510,Twisted from film,2018.0,Liquid Extrusion ,Acid processing sheer between slides,,,Unsorted,Not Reported/ Can not calculate,Not Reported/ Can not calculate,Not Reported/ Can not calculate,Not Reported/ Can not calculate,Not Reported/ Can not calculate,Not Reported/ Can not calculate,Not Reported/ Can not calculate,Not Reported/ Can not calculate,Not Reported/ Can not calculate,,,2018 Structure–Property Relations in Carbon Nanotube Fibers by Downscaling Solution Processing,0.3424226808,,,3.123851641,,,,,-0.096910013,,,,,,,,,,,,,,,,,,,,,,,Not Reported/ Can not calculate,,Not Reported/ Can not calculate,,Not Reported/ Can not calculate,Not Reported/ Can not calculate,,,0.80000,-0.09691,,CNT,sub-micron,Not reported/Can not calculate,Not reported/Can not calculate
Aligned Few-wall CNTs,4.50000,Not Reported/ Can not calculate,Not Reported/ Can not calculate,Not Reported/ Can not calculate,Not Reported/ Can not calculate,Not Reported/ Can not calculate,Not Reported/ Can not calculate,Not Reported/ Can not calculate,Not Reported/ Can not calculate,Not Reported/ Can not calculate,Not Reported/ Can not calculate,Yes,2800.00000,Not Reported/ Can not calculate,Not Reported/ Can not calculate,12600.00000,Not Reported/ Can not calculate,1.50000,1.50000,20200510,Twisted from film,2018.0,Liquid Extrusion ,Acid processing sheer between slides,,,Unsorted,Not Reported/ Can not calculate,Not Reported/ Can not calculate,Not Reported/ Can not calculate,Not Reported/ Can not calculate,Not Reported/ Can not calculate,Not Reported/ Can not calculate,Not Reported/ Can not calculate,Not Reported/ Can not calculate,Not Reported/ Can not calculate,,,2018 Structure–Property Relations in Carbon Nanotube Fibers by Downscaling Solution Processing,0.6532125138,,,3.4471580313,,,,,0.1760912591,,,,,,,,,,,,,,,,,,,,,,,Not Reported/ Can not calculate,,Not Reported/ Can not calculate,,Not Reported/ Can not calculate,Not Reported/ Can not calculate,,,1.50000,0.17609,,CNT,sub-micron,Not reported/Can not calculate,Not reported/Can not calculate
Aligned Few-wall CNTs,4.80000,Not Reported/ Can not calculate,Not Reported/ Can not calculate,Not Reported/ Can not calculate,Not Reported/ Can not calculate,Not Reported/ Can not calculate,Not Reported/ Can not calculate,Not Reported/ Can not calculate,Not Reported/ Can not calculate,Not Reported/ Can not calculate,Not Reported/ Can not calculate,Yes,2840.00000,Not Reported/ Can not calculate,Not Reported/ Can not calculate,13632.00000,Not Reported/ Can not calculate,1.40000,1.40000,20200510,Twisted from film,2018.0,Liquid Extrusion ,Acid processing sheer between slides,,,Unsorted,Not Reported/ Can not calculate,Not Reported/ Can not calculate,Not Reported/ Can not calculate,Not Reported/ Can not calculate,Not Reported/ Can not calculate,Not Reported/ Can not calculate,Not Reported/ Can not calculate,Not Reported/ Can not calculate,Not Reported/ Can not calculate,,,2018 Structure–Property Relations in Carbon Nanotube Fibers by Downscaling Solution Processing,0.6812412374,,,3.45331834,,,,,0.1461280357,,,,,,,,,,,,,,,,,,,,,,,Not Reported/ Can not calculate,,Not Reported/ Can not calculate,,Not Reported/ Can not calculate,Not Reported/ Can not calculate,,,1.40000,0.14613,,CNT,sub-micron,Not reported/Can not calculate,Not reported/Can not calculate
Aligned Few-wall CNTs,4.90000,Not Reported/ Can not calculate,Not Reported/ Can not calculate,Not Reported/ Can not calculate,Not Reported/ Can not calculate,Not Reported/ Can not calculate,Not Reported/ Can not calculate,Not Reported/ Can not calculate,Not Reported/ Can not calculate,Not Reported/ Can not calculate,Not Reported/ Can not calculate,Yes,3250.00000,Not Reported/ Can not calculate,Not Reported/ Can not calculate,15925.00000,Not Reported/ Can not calculate,1.50000,1.50000,20200510,Twisted from film,2018.0,Liquid Extrusion ,Acid processing sheer between slides,,,Unsorted,Not Reported/ Can not calculate,Not Reported/ Can not calculate,Not Reported/ Can not calculate,Not Reported/ Can not calculate,Not Reported/ Can not calculate,Not Reported/ Can not calculate,Not Reported/ Can not calculate,Not Reported/ Can not calculate,Not Reported/ Can not calculate,,,2018 Structure–Property Relations in Carbon Nanotube Fibers by Downscaling Solution Processing,0.69019608,,,3.511883361,,,,,0.1760912591,,,,,,,,,,,,,,,,,,,,,,,Not Reported/ Can not calculate,,Not Reported/ Can not calculate,,Not Reported/ Can not calculate,Not Reported/ Can not calculate,,,1.50000,0.17609,,CNT,sub-micron,Not reported/Can not calculate,Not reported/Can not calculate
Aligned Few-wall CNTs,2.40000,Not Reported/ Can not calculate,Not Reported/ Can not calculate,Not Reported/ Can not calculate,Not Reported/ Can not calculate,Not Reported/ Can not calculate,Not Reported/ Can not calculate,Not Reported/ Can not calculate,Not Reported/ Can not calculate,Not Reported/ Can not calculate,Not Reported/ Can not calculate,Yes,1100.00000,Not Reported/ Can not calculate,Not Reported/ Can not calculate,2640.00000,Not Reported/ Can not calculate,1.50000,1.50000,20200510,Twisted from film,2018.0,Liquid Extrusion ,Acid processing sheer between slides,,,Unsorted,Not Reported/ Can not calculate,Not Reported/ Can not calculate,Not Reported/ Can not calculate,Not Reported/ Can not calculate,Not Reported/ Can not calculate,Not Reported/ Can not calculate,Not Reported/ Can not calculate,Not Reported/ Can not calculate,Not Reported/ Can not calculate,,,2018 Structure–Property Relations in Carbon Nanotube Fibers by Downscaling Solution Processing,0.3802112417,,,3.0413926852,,,,,0.1760912591,,,,,,,,,,,,,,,,,,,,,,,Not Reported/ Can not calculate,,Not Reported/ Can not calculate,,Not Reported/ Can not calculate,Not Reported/ Can not calculate,,,1.50000,0.17609,,CNT,sub-micron,Not reported/Can not calculate,Not reported/Can not calculate
Aligned Few-wall CNTs,2.40000,Not Reported/ Can not calculate,Not Reported/ Can not calculate,Not Reported/ Can not calculate,Not Reported/ Can not calculate,Not Reported/ Can not calculate,Not Reported/ Can not calculate,Not Reported/ Can not calculate,Not Reported/ Can not calculate,Not Reported/ Can not calculate,Not Reported/ Can not calculate,Yes,2060.00000,Not Reported/ Can not calculate,Not Reported/ Can not calculate,4944.00000,Not Reported/ Can not calculate,1.50000,1.50000,20200510,Twisted from film,2018.0,Liquid Extrusion ,Acid processing sheer between slides,,,Unsorted,Not Reported/ Can not calculate,Not Reported/ Can not calculate,Not Reported/ Can not calculate,Not Reported/ Can not calculate,Not Reported/ Can not calculate,Not Reported/ Can not calculate,Not Reported/ Can not calculate,Not Reported/ Can not calculate,Not Reported/ Can not calculate,,,2018 Structure–Property Relations in Carbon Nanotube Fibers by Downscaling Solution Processing,0.3802112417,,,3.3138672204,,,,,0.1760912591,,,,,,,,,,,,,,,,,,,,,,,Not Reported/ Can not calculate,,Not Reported/ Can not calculate,,Not Reported/ Can not calculate,Not Reported/ Can not calculate,,,1.50000,0.17609,,CNT,sub-micron,Not reported/Can not calculate,Not reported/Can not calculate
Aligned Few-wall CNTs,6.10000,Not Reported/ Can not calculate,Not Reported/ Can not calculate,Not Reported/ Can not calculate,Not Reported/ Can not calculate,Not Reported/ Can not calculate,Not Reported/ Can not calculate,Not Reported/ Can not calculate,Not Reported/ Can not calculate,Not Reported/ Can not calculate,Not Reported/ Can not calculate,Yes,4080.00000,Not Reported/ Can not calculate,Not Reported/ Can not calculate,24888.00000,Not Reported/ Can not calculate,2.10000,2.10000,20200510,Twisted from film,2018.0,Liquid Extrusion ,Acid processing sheer between slides,,,Unsorted,Not Reported/ Can not calculate,Not Reported/ Can not calculate,Not Reported/ Can not calculate,Not Reported/ Can not calculate,Not Reported/ Can not calculate,Not Reported/ Can not calculate,Not Reported/ Can not calculate,Not Reported/ Can not calculate,Not Reported/ Can not calculate,,,2018 Structure–Property Relations in Carbon Nanotube Fibers by Downscaling Solution Processing,0.785329835,,,3.6106601631,,,,,0.3222192947,,,,,,,,,,,,,,,,,,,,,,,Not Reported/ Can not calculate,,Not Reported/ Can not calculate,,Not Reported/ Can not calculate,Not Reported/ Can not calculate,,,2.10000,0.32222,,CNT,sub-micron,Not reported/Can not calculate,Not reported/Can not calculate
Aligned Multiwall CNTs,0.09603,0.38059,0.25233,Not Reported/ Can not calculate,Not Reported/ Can not calculate,Not Reported/ Can not calculate,Not Reported/ Can not calculate,Not Reported/ Can not calculate,7.15000,488,0.40549,No,Not Reported/ Can not calculate,Not Reported/ Can not calculate,Not Reported/ Can not calculate,Not Reported/ Can not calculate,Not Reported/ Can not calculate,Not Reported/ Can not calculate,Not Reported/ Can not calculate,20200518,,2018.0,Floating Catalyst,Conductivity before Br doping,,,Unsorted,Not Reported/ Can not calculate,1574.10000,Not Reported/ Can not calculate,Not Reported/ Can not calculate,Not Reported/ Can not calculate,Not Reported/ Can not calculate,Not Reported/ Can not calculate,Not Reported/ Can not calculate,Not Reported/ Can not calculate,,,2018 The Operational Window of Carbon Nanotube electrical wires treated with strong acids and oxidants,-1.0175802648,-0.4195415474,-0.5980387174,,,,0.8543060418,-0.3920146702,,,,,,,,,,,,,,,,,,,,,,,,Not Reported/ Can not calculate,,Not Reported/ Can not calculate,,Not Reported/ Can not calculate,Not Reported/ Can not calculate,,,Not Reported/ Can not calculate,,,CNT,Not reported/Can not calculate,Not reported/Can not calculate,Not reported/Can not calculate
Aligned Multiwall CNTs,0.10634,0.47952,0.22177,Not Reported/ Can not calculate,Not Reported/ Can not calculate,Not Reported/ Can not calculate,Not Reported/ Can not calculate,Not Reported/ Can not calculate,7.15000,488,0.40549,No,Not Reported/ Can not calculate,Not Reported/ Can not calculate,Not Reported/ Can not calculate,Not Reported/ Can not calculate,Not Reported/ Can not calculate,Not Reported/ Can not calculate,Not Reported/ Can not calculate,20200518,,2018.0,Floating Catalyst,Conductivity before HCLO4 doping,,,Unsorted,Not Reported/ Can not calculate,1574.10000,Not Reported/ Can not calculate,Not Reported/ Can not calculate,Not Reported/ Can not calculate,Not Reported/ Can not calculate,Not Reported/ Can not calculate,Not Reported/ Can not calculate,Not Reported/ Can not calculate,,,2018 The Operational Window of Carbon Nanotube electrical wires treated with strong acids and oxidants,-0.973289934,-0.3191969446,-0.6540929895,,,,0.8543060418,-0.3920146702,,,,,,,,,,,,,,,,,,,,,,,,Not Reported/ Can not calculate,,Not Reported/ Can not calculate,,Not Reported/ Can not calculate,Not Reported/ Can not calculate,,,Not Reported/ Can not calculate,,,CNT,Not reported/Can not calculate,Not reported/Can not calculate,Not reported/Can not calculate
Aligned Multiwall CNTs,0.85500,0.97603,0.87600,Not Reported/ Can not calculate,Not Reported/ Can not calculate,Not Reported/ Can not calculate,Not Reported/ Can not calculate,Not Reported/ Can not calculate,4.60000,488,0.26088,Yes,Not Reported/ Can not calculate,Not Reported/ Can not calculate,Not Reported/ Can not calculate,Not Reported/ Can not calculate,Not Reported/ Can not calculate,Not Reported/ Can not calculate,Not Reported/ Can not calculate,20200508,HClO4,2018.0,Floating Catalyst,Purified and  Doped ,HClO4,0.10634,Unsorted,Not Reported/ Can not calculate,1582.90000,Not Reported/ Can not calculate,Not Reported/ Can not calculate,Not Reported/ Can not calculate,Not Reported/ Can not calculate,Not Reported/ Can not calculate,Not Reported/ Can not calculate,Not Reported/ Can not calculate,,,2018 The Operational Window of Carbon Nanotube electrical wires treated with strong acids and oxidants,-0.0680338853,-0.0105379914,-0.0574958938,,,,0.6627578317,-0.5835628803,,,,,,-0.973289934,,,,,,,,,,,,,,,,,,Not Reported/ Can not calculate,,Not Reported/ Can not calculate,,Not Reported/ Can not calculate,Not Reported/ Can not calculate,,,Not Reported/ Can not calculate,,,CNT,Not reported/Can not calculate,Not reported/Can not calculate,Not reported/Can not calculate
Aligned Multiwall CNTs,0.70200,1.07834,0.65100,Not Reported/ Can not calculate,Not Reported/ Can not calculate,Not Reported/ Can not calculate,Not Reported/ Can not calculate,Not Reported/ Can not calculate,8.50000,488,0.48206,Yes,Not Reported/ Can not calculate,Not Reported/ Can not calculate,Not Reported/ Can not calculate,Not Reported/ Can not calculate,Not Reported/ Can not calculate,Not Reported/ Can not calculate,Not Reported/ Can not calculate,20200508,Br,2018.0,Floating Catalyst,Purified and Doped ,Br2,0.09603,Unsorted,Not Reported/ Can not calculate,1570.80000,Not Reported/ Can not calculate,Not Reported/ Can not calculate,Not Reported/ Can not calculate,Not Reported/ Can not calculate,Not Reported/ Can not calculate,Not Reported/ Can not calculate,Not Reported/ Can not calculate,,,2018 The Operational Window of Carbon Nanotube electrical wires treated with strong acids and oxidants,-0.1536628879,0.0327561236,-0.1864190114,,,,0.9294189257,-0.3169017863,,,,,,-1.0175802648,,,,,,,,,,,,,,,,,,Not Reported/ Can not calculate,,Not Reported/ Can not calculate,,Not Reported/ Can not calculate,Not Reported/ Can not calculate,,,Not Reported/ Can not calculate,,,CNT,Not reported/Can not calculate,Not reported/Can not calculate,Not reported/Can not calculate
Unaligned Few-wall CNTs,0.33113,Not Reported/ Can not calculate,Not Reported/ Can not calculate,Not Reported/ Can not calculate,Not Reported/ Can not calculate,Not Reported/ Can not calculate,Not Reported/ Can not calculate,Not Reported/ Can not calculate,Not Reported/ Can not calculate,,,No,Not Reported/ Can not calculate,Not Reported/ Can not calculate,Not Reported/ Can not calculate,Not Reported/ Can not calculate,Not Reported/ Can not calculate,1.40000,1.40000,20210321,,2018.0,Buckypaper,As-is,,,Metallic,Not Reported/ Can not calculate,,Not Reported/ Can not calculate,Not Reported/ Can not calculate,0.00071,0.00063,0.00052,0.00036,0.00032,0.50355,0.60353,2018_Effect of boron doping on the electrical conductivity of metallicity-separated single walled carbon nanotubes,-0.480006943,,,,,,,,0.1461280357,,,-0.2979596437,-0.2192982456,,,,,,,,,,,,,,,,,,,Not Reported/ Can not calculate,,,,,,,,1.40000,0.14613,,CNT,sub-micron,Not reported/Can not calculate,Not reported/Can not calculate
Unaligned Few-wall CNTs,0.31348,Not Reported/ Can not calculate,Not Reported/ Can not calculate,Not Reported/ Can not calculate,Not Reported/ Can not calculate,Not Reported/ Can not calculate,Not Reported/ Can not calculate,Not Reported/ Can not calculate,Not Reported/ Can not calculate,,,Yes,Not Reported/ Can not calculate,Not Reported/ Can not calculate,Not Reported/ Can not calculate,Not Reported/ Can not calculate,Not Reported/ Can not calculate,1.40000,1.40000,20210321,B Doped Annealed 1200,2018.0,Buckypaper,"Annealed, Doped",B,0.33113,Metallic,Not Reported/ Can not calculate,,Not Reported/ Can not calculate,Not Reported/ Can not calculate,0.00071,0.00063,0.00052,0.00036,0.00032,0.50355,0.60353,2018_Effect of boron doping on the electrical conductivity of metallicity-separated single walled carbon nanotubes,-0.5037906831,,,,,,,,0.1461280357,,,-0.2979596437,-0.2192982456,-0.480006943,,,,,,,,,,,,,,,,,,Not Reported/ Can not calculate,,,,,,,,1.40000,0.14613,,CNT,sub-micron,Not reported/Can not calculate,Not reported/Can not calculate
Unaligned Few-wall CNTs,0.09346,Not Reported/ Can not calculate,Not Reported/ Can not calculate,Not Reported/ Can not calculate,Not Reported/ Can not calculate,Not Reported/ Can not calculate,Not Reported/ Can not calculate,Not Reported/ Can not calculate,Not Reported/ Can not calculate,,,Yes,Not Reported/ Can not calculate,Not Reported/ Can not calculate,Not Reported/ Can not calculate,Not Reported/ Can not calculate,Not Reported/ Can not calculate,1.40000,1.40000,20210321,B Doped Annealed 1300,2018.0,Buckypaper,"Annealed, Doped",B,0.33113,Metallic,Not Reported/ Can not calculate,,Not Reported/ Can not calculate,Not Reported/ Can not calculate,0.00258,0.00238,0.00199,0.00141,0.00111,0.46416,0.55669,2018_Effect of boron doping on the electrical conductivity of metallicity-separated single walled carbon nanotubes,-1.0293837777,,,,,,,,0.1461280357,,,-0.3333333333,-0.2543859649,-0.480006943,,,,,,,,,,,,,,,,,,Not Reported/ Can not calculate,,,,,,,,1.40000,0.14613,,CNT,sub-micron,Not reported/Can not calculate,Not reported/Can not calculate
Unaligned Few-wall CNTs,0.07874,Not Reported/ Can not calculate,Not Reported/ Can not calculate,Not Reported/ Can not calculate,Not Reported/ Can not calculate,Not Reported/ Can not calculate,Not Reported/ Can not calculate,Not Reported/ Can not calculate,Not Reported/ Can not calculate,,,Yes,Not Reported/ Can not calculate,Not Reported/ Can not calculate,Not Reported/ Can not calculate,Not Reported/ Can not calculate,Not Reported/ Can not calculate,1.40000,1.40000,20210321,B Doped Annealed 1400,2018.0,Buckypaper,"Annealed, Doped",B,0.33113,Metallic,Not Reported/ Can not calculate,,Not Reported/ Can not calculate,Not Reported/ Can not calculate,0.00220,0.00211,0.00203,0.00173,0.00135,0.64124,0.66767,2018_Effect of boron doping on the electrical conductivity of metallicity-separated single walled carbon nanotubes,-1.103803721,,,,,,,,0.1461280357,,,-0.1929824561,-0.1754385965,-0.480006943,,,,,,,,,,,,,,,,,,Not Reported/ Can not calculate,,,,,,,,1.40000,0.14613,,CNT,sub-micron,Not reported/Can not calculate,Not reported/Can not calculate
Unaligned Few-wall CNTs,0.07353,Not Reported/ Can not calculate,Not Reported/ Can not calculate,Not Reported/ Can not calculate,Not Reported/ Can not calculate,Not Reported/ Can not calculate,Not Reported/ Can not calculate,Not Reported/ Can not calculate,Not Reported/ Can not calculate,,,Yes,Not Reported/ Can not calculate,Not Reported/ Can not calculate,Not Reported/ Can not calculate,Not Reported/ Can not calculate,Not Reported/ Can not calculate,1.40000,1.40000,20210321,B Doped Annealed 1500,2018.0,Buckypaper,"Annealed, Doped",B,0.33113,Metallic,Not Reported/ Can not calculate,,Not Reported/ Can not calculate,Not Reported/ Can not calculate,0.00220,0.00211,0.00203,0.00173,0.00135,0.64124,0.66767,2018_Effect of boron doping on the electrical conductivity of metallicity-separated single walled carbon nanotubes,-1.1335389084,,,,,,,,0.1461280357,,,-0.1929824561,-0.1754385965,-0.480006943,,,,,,,,,,,,,,,,,,Not Reported/ Can not calculate,,,,,,,,1.40000,0.14613,,CNT,sub-micron,Not reported/Can not calculate,Not reported/Can not calculate
Unaligned Few-wall CNTs,0.01786,Not Reported/ Can not calculate,Not Reported/ Can not calculate,Not Reported/ Can not calculate,Not Reported/ Can not calculate,Not Reported/ Can not calculate,Not Reported/ Can not calculate,Not Reported/ Can not calculate,Not Reported/ Can not calculate,,,No,Not Reported/ Can not calculate,Not Reported/ Can not calculate,Not Reported/ Can not calculate,Not Reported/ Can not calculate,Not Reported/ Can not calculate,1.40000,1.40000,20210321,,2018.0,Buckypaper,As-is,,,Unsorted,Not Reported/ Can not calculate,,Not Reported/ Can not calculate,Not Reported/ Can not calculate,Not Reported/ Can not calculate,Not Reported/ Can not calculate,Not Reported/ Can not calculate,Not Reported/ Can not calculate,Not Reported/ Can not calculate,,,2018_Effect of boron doping on the electrical conductivity of metallicity-separated single walled carbon nanotubes,-1.748188027,,,,,,,,0.1461280357,,,,,,,,,,,,,,,,,,,,,,,Not Reported/ Can not calculate,,,,,,,,1.40000,0.14613,,CNT,sub-micron,Not reported/Can not calculate,Not reported/Can not calculate
Unaligned Few-wall CNTs,0.02793,Not Reported/ Can not calculate,Not Reported/ Can not calculate,Not Reported/ Can not calculate,Not Reported/ Can not calculate,Not Reported/ Can not calculate,Not Reported/ Can not calculate,Not Reported/ Can not calculate,Not Reported/ Can not calculate,,,Yes,Not Reported/ Can not calculate,Not Reported/ Can not calculate,Not Reported/ Can not calculate,Not Reported/ Can not calculate,Not Reported/ Can not calculate,1.40000,1.40000,20210321,B Doped Annealed 1200,2018.0,Buckypaper,"Annealed, Doped",B,0.01786,Unsorted,Not Reported/ Can not calculate,,Not Reported/ Can not calculate,Not Reported/ Can not calculate,Not Reported/ Can not calculate,Not Reported/ Can not calculate,Not Reported/ Can not calculate,Not Reported/ Can not calculate,Not Reported/ Can not calculate,,,2018_Effect of boron doping on the electrical conductivity of metallicity-separated single walled carbon nanotubes,-1.5538830266,,,,,,,,0.1461280357,,,,,-1.748188027,,,,,,,,,,,,,,,,,,Not Reported/ Can not calculate,,,,,,,,1.40000,0.14613,,CNT,sub-micron,Not reported/Can not calculate,Not reported/Can not calculate
Unaligned Few-wall CNTs,0.02994,Not Reported/ Can not calculate,Not Reported/ Can not calculate,Not Reported/ Can not calculate,Not Reported/ Can not calculate,Not Reported/ Can not calculate,Not Reported/ Can not calculate,Not Reported/ Can not calculate,Not Reported/ Can not calculate,,,Yes,Not Reported/ Can not calculate,Not Reported/ Can not calculate,Not Reported/ Can not calculate,Not Reported/ Can not calculate,Not Reported/ Can not calculate,1.40000,1.40000,20210321,B Doped Annealed 1300,2018.0,Buckypaper,"Annealed, Doped",B,0.01786,Unsorted,Not Reported/ Can not calculate,,Not Reported/ Can not calculate,Not Reported/ Can not calculate,Not Reported/ Can not calculate,Not Reported/ Can not calculate,Not Reported/ Can not calculate,Not Reported/ Can not calculate,Not Reported/ Can not calculate,,,2018_Effect of boron doping on the electrical conductivity of metallicity-separated single walled carbon nanotubes,-1.5237464668,,,,,,,,0.1461280357,,,,,-1.748188027,,,,,,,,,,,,,,,,,,Not Reported/ Can not calculate,,,,,,,,1.40000,0.14613,,CNT,sub-micron,Not reported/Can not calculate,Not reported/Can not calculate
Unaligned Few-wall CNTs,0.03215,Not Reported/ Can not calculate,Not Reported/ Can not calculate,Not Reported/ Can not calculate,Not Reported/ Can not calculate,Not Reported/ Can not calculate,Not Reported/ Can not calculate,Not Reported/ Can not calculate,Not Reported/ Can not calculate,,,Yes,Not Reported/ Can not calculate,Not Reported/ Can not calculate,Not Reported/ Can not calculate,Not Reported/ Can not calculate,Not Reported/ Can not calculate,1.40000,1.40000,20210321,B Doped Annealed 1400,2018.0,Buckypaper,"Annealed, Doped",B,0.01786,Unsorted,Not Reported/ Can not calculate,,Not Reported/ Can not calculate,Not Reported/ Can not calculate,Not Reported/ Can not calculate,Not Reported/ Can not calculate,Not Reported/ Can not calculate,Not Reported/ Can not calculate,Not Reported/ Can not calculate,,,2018_Effect of boron doping on the electrical conductivity of metallicity-separated single walled carbon nanotubes,-1.492760389,,,,,,,,0.1461280357,,,,,-1.748188027,,,,,,,,,,,,,,,,,,Not Reported/ Can not calculate,,,,,,,,1.40000,0.14613,,CNT,sub-micron,Not reported/Can not calculate,Not reported/Can not calculate
Unaligned Few-wall CNTs,0.03155,Not Reported/ Can not calculate,Not Reported/ Can not calculate,Not Reported/ Can not calculate,Not Reported/ Can not calculate,Not Reported/ Can not calculate,Not Reported/ Can not calculate,Not Reported/ Can not calculate,Not Reported/ Can not calculate,,,Yes,Not Reported/ Can not calculate,Not Reported/ Can not calculate,Not Reported/ Can not calculate,Not Reported/ Can not calculate,Not Reported/ Can not calculate,1.40000,1.40000,20210321,B Doped Annealed 1500,2018.0,Buckypaper,"Annealed, Doped",B,0.01786,Unsorted,Not Reported/ Can not calculate,,Not Reported/ Can not calculate,Not Reported/ Can not calculate,Not Reported/ Can not calculate,Not Reported/ Can not calculate,Not Reported/ Can not calculate,Not Reported/ Can not calculate,Not Reported/ Can not calculate,,,2018_Effect of boron doping on the electrical conductivity of metallicity-separated single walled carbon nanotubes,-1.5010592622,,,,,,,,0.1461280357,,,,,-1.748188027,,,,,,,,,,,,,,,,,,Not Reported/ Can not calculate,,,,,,,,1.40000,0.14613,,CNT,sub-micron,Not reported/Can not calculate,Not reported/Can not calculate
Unaligned Few-wall CNTs,0.00040,Not Reported/ Can not calculate,Not Reported/ Can not calculate,Not Reported/ Can not calculate,Not Reported/ Can not calculate,Not Reported/ Can not calculate,Not Reported/ Can not calculate,Not Reported/ Can not calculate,Not Reported/ Can not calculate,,,No,Not Reported/ Can not calculate,Not Reported/ Can not calculate,Not Reported/ Can not calculate,Not Reported/ Can not calculate,Not Reported/ Can not calculate,1.40000,1.40000,20210321,,2018.0,Buckypaper,As-is,,,Semiconducting ,Not Reported/ Can not calculate,,Not Reported/ Can not calculate,Not Reported/ Can not calculate,1870.37989,110.62662,11.99354,0.65432,0.24320,0.00220,0.02028,2018_Effect of boron doping on the electrical conductivity of metallicity-separated single walled carbon nanotubes,-3.3979400087,,,,,,,,0.1461280357,,,-2.6578947368,-1.6929824561,,,,,,,,,,,,,,,,,,,Not Reported/ Can not calculate,,,,,,,,1.40000,0.14613,,CNT,sub-micron,Not reported/Can not calculate,Not reported/Can not calculate
Unaligned Few-wall CNTs,0.00559,Not Reported/ Can not calculate,Not Reported/ Can not calculate,Not Reported/ Can not calculate,Not Reported/ Can not calculate,Not Reported/ Can not calculate,Not Reported/ Can not calculate,Not Reported/ Can not calculate,Not Reported/ Can not calculate,,,Yes,Not Reported/ Can not calculate,Not Reported/ Can not calculate,Not Reported/ Can not calculate,Not Reported/ Can not calculate,Not Reported/ Can not calculate,1.40000,1.40000,20210321,B Doped Annealed 1200,2018.0,Buckypaper,"Annealed, Doped",B,0.00040,Semiconducting ,Not Reported/ Can not calculate,,Not Reported/ Can not calculate,Not Reported/ Can not calculate,17.25211,1.94748,0.40296,0.04549,0.01725,0.00886,0.04281,2018_Effect of boron doping on the electrical conductivity of metallicity-separated single walled carbon nanotubes,-2.252853031,,,,,,,,0.1461280357,,,-2.0526315789,-1.3684210526,-3.3979400087,,,,,,,,,,,,,,,,,,Not Reported/ Can not calculate,,,,,,,,1.40000,0.14613,,CNT,sub-micron,Not reported/Can not calculate,Not reported/Can not calculate
Unaligned Few-wall CNTs,0.00971,Not Reported/ Can not calculate,Not Reported/ Can not calculate,Not Reported/ Can not calculate,Not Reported/ Can not calculate,Not Reported/ Can not calculate,Not Reported/ Can not calculate,Not Reported/ Can not calculate,Not Reported/ Can not calculate,,,Yes,Not Reported/ Can not calculate,Not Reported/ Can not calculate,Not Reported/ Can not calculate,Not Reported/ Can not calculate,Not Reported/ Can not calculate,1.40000,1.40000,20210321,B Doped Annealed 1300,2018.0,Buckypaper,"Annealed, Doped",B,0.00040,Semiconducting ,Not Reported/ Can not calculate,,Not Reported/ Can not calculate,Not Reported/ Can not calculate,1.15187,0.30371,0.09412,0.02028,0.01020,0.03360,0.10841,2018_Effect of boron doping on the electrical conductivity of metallicity-separated single walled carbon nanotubes,-2.0128372247,,,,,,,,0.1461280357,,,-1.4736842105,-0.9649122807,-3.3979400087,,,,,,,,,,,,,,,,,,Not Reported/ Can not calculate,,,,,,,,1.40000,0.14613,,CNT,sub-micron,Not reported/Can not calculate,Not reported/Can not calculate
Unaligned Few-wall CNTs,0.01225,Not Reported/ Can not calculate,Not Reported/ Can not calculate,Not Reported/ Can not calculate,Not Reported/ Can not calculate,Not Reported/ Can not calculate,Not Reported/ Can not calculate,Not Reported/ Can not calculate,Not Reported/ Can not calculate,,,Yes,Not Reported/ Can not calculate,Not Reported/ Can not calculate,Not Reported/ Can not calculate,Not Reported/ Can not calculate,Not Reported/ Can not calculate,1.40000,1.40000,20210321,B Doped Annealed 1400,2018.0,Buckypaper,"Annealed, Doped",B,0.00040,Semiconducting ,Not Reported/ Can not calculate,,Not Reported/ Can not calculate,Not Reported/ Can not calculate,0.08338,0.04932,0.03099,0.01354,0.00801,0.16238,0.25839,2018_Effect of boron doping on the electrical conductivity of metallicity-separated single walled carbon nanotubes,-1.9116901588,,,,,,,,0.1461280357,,,-0.7894736842,-0.5877192982,-3.3979400087,,,,,,,,,,,,,,,,,,Not Reported/ Can not calculate,,,,,,,,1.40000,0.14613,,CNT,sub-micron,Not reported/Can not calculate,Not reported/Can not calculate
Unaligned Few-wall CNTs,0.01776,Not Reported/ Can not calculate,Not Reported/ Can not calculate,Not Reported/ Can not calculate,Not Reported/ Can not calculate,Not Reported/ Can not calculate,Not Reported/ Can not calculate,Not Reported/ Can not calculate,Not Reported/ Can not calculate,,,Yes,Not Reported/ Can not calculate,Not Reported/ Can not calculate,Not Reported/ Can not calculate,Not Reported/ Can not calculate,Not Reported/ Can not calculate,1.40000,1.40000,20210321,B Doped Annealed 1500,2018.0,Buckypaper,"Annealed, Doped",B,0.00040,Semiconducting ,Not Reported/ Can not calculate,,Not Reported/ Can not calculate,Not Reported/ Can not calculate,0.01870,0.01559,0.01300,0.00834,0.00557,0.35697,0.42813,2018_Effect of boron doping on the electrical conductivity of metallicity-separated single walled carbon nanotubes,-1.7505083949,,,,,,,,0.1461280357,,,-0.4473684211,-0.3684210526,-3.3979400087,,,,,,,,,,,,,,,,,,Not Reported/ Can not calculate,,,,,,,,1.40000,0.14613,,CNT,sub-micron,Not reported/Can not calculate,Not reported/Can not calculate
Unaligned Few-wall CNTs,0.28180,Not Reported/ Can not calculate,Not Reported/ Can not calculate,Not Reported/ Can not calculate,Not Reported/ Can not calculate,Not Reported/ Can not calculate,Not Reported/ Can not calculate,Not Reported/ Can not calculate,,632.82,,Yes,Not Reported/ Can not calculate,Not Reported/ Can not calculate,Not Reported/ Can not calculate,Not Reported/ Can not calculate,Not Reported/ Can not calculate,1.2--1.7,1.45000,20200524,nanoIntegris Semiconducting doped,2018.0,Buckypaper,KAuBr doped,KAuBr4,0.01122,Semiconducting,Not Reported/ Can not calculate,,Not Reported/ Can not calculate,Not Reported/ Can not calculate,Not Reported/ Can not calculate,Not Reported/ Can not calculate,Not Reported/ Can not calculate,Not Reported/ Can not calculate,Not Reported/ Can not calculate,,,2018_Electrical Transport Degradation of Chemically Doped Electronic-Type-Separated Single-Wall Carbon Nanotubes From Radiation-Induced Defects,-0.5500590112,,,,,,,,0.1613680022,,,,,-1.9500071431,,,,,,,,,,,,,,,,,,Not Reported/ Can not calculate,,Not Reported/ Can not calculate,,Not Reported/ Can not calculate,Not Reported/ Can not calculate,,,1.45000,0.16137,,CNT,sub-micron,Not reported/Can not calculate,Not reported/Can not calculate
