Repository: MatthewChatham/bulmer-kaniyoor-elliott

File: data.csv (part 31 of 41)
Unaligned Few-wall CNTs,0.01122,Not Reported/ Can not calculate,Not Reported/ Can not calculate,Not Reported/ Can not calculate,Not Reported/ Can not calculate,Not Reported/ Can not calculate,Not Reported/ Can not calculate,Not Reported/ Can not calculate,,632.82,,No,Not Reported/ Can not calculate,Not Reported/ Can not calculate,Not Reported/ Can not calculate,Not Reported/ Can not calculate,Not Reported/ Can not calculate,1.2--1.7,1.45000,20200524,nanoIntegris Semiconducting ,2018.0,Buckypaper,As-is,,,Semiconducting,Not Reported/ Can not calculate,,Not Reported/ Can not calculate,Not Reported/ Can not calculate,Not Reported/ Can not calculate,Not Reported/ Can not calculate,Not Reported/ Can not calculate,Not Reported/ Can not calculate,Not Reported/ Can not calculate,,,2018_Electrical Transport Degradation of Chemically Doped Electronic-Type-Separated Single-Wall Carbon Nanotubes From Radiation-Induced Defects,-1.9500071431,,,,,,,,0.1613680022,,,,,,,,,,,,,,,,,,,,,,,Not Reported/ Can not calculate,,Not Reported/ Can not calculate,,Not Reported/ Can not calculate,Not Reported/ Can not calculate,,,1.45000,0.16137,,CNT,sub-micron,Not reported/Can not calculate,Not reported/Can not calculate
Unaligned Few-wall CNTs,0.11220,Not Reported/ Can not calculate,Not Reported/ Can not calculate,Not Reported/ Can not calculate,Not Reported/ Can not calculate,Not Reported/ Can not calculate,Not Reported/ Can not calculate,Not Reported/ Can not calculate,,632.82,,Yes,Not Reported/ Can not calculate,Not Reported/ Can not calculate,Not Reported/ Can not calculate,Not Reported/ Can not calculate,Not Reported/ Can not calculate,1.2--1.7,1.45000,20200524,nanoIntegris  metal doped,2018.0,Buckypaper,KAuBr doped,KAuBr4,0.06219,Metallic,Not Reported/ Can not calculate,,Not Reported/ Can not calculate,Not Reported/ Can not calculate,Not Reported/ Can not calculate,Not Reported/ Can not calculate,Not Reported/ Can not calculate,Not Reported/ Can not calculate,Not Reported/ Can not calculate,,,2018_Electrical Transport Degradation of Chemically Doped Electronic-Type-Separated Single-Wall Carbon Nanotubes From Radiation-Induced Defects,-0.9500071431,,,,,,,,0.1613680022,,,,,-1.2062794432,,,,,,,,,,,,,,,,,,Not Reported/ Can not calculate,,Not Reported/ Can not calculate,,Not Reported/ Can not calculate,Not Reported/ Can not calculate,,,1.45000,0.16137,,CNT,sub-micron,Not reported/Can not calculate,Not reported/Can not calculate
Unaligned Few-wall CNTs,0.06219,Not Reported/ Can not calculate,Not Reported/ Can not calculate,Not Reported/ Can not calculate,Not Reported/ Can not calculate,Not Reported/ Can not calculate,Not Reported/ Can not calculate,Not Reported/ Can not calculate,,632.82,,No,Not Reported/ Can not calculate,Not Reported/ Can not calculate,Not Reported/ Can not calculate,Not Reported/ Can not calculate,Not Reported/ Can not calculate,1.2--1.7,1.45000,20200524,nanoIntegris  metal,2018.0,Buckypaper,As-is,,,Metallic,Not Reported/ Can not calculate,,Not Reported/ Can not calculate,Not Reported/ Can not calculate,Not Reported/ Can not calculate,Not Reported/ Can not calculate,Not Reported/ Can not calculate,Not Reported/ Can not calculate,Not Reported/ Can not calculate,,,2018_Electrical Transport Degradation of Chemically Doped Electronic-Type-Separated Single-Wall Carbon Nanotubes From Radiation-Induced Defects,-1.2062794432,,,,,,,,0.1613680022,,,,,,,,,,,,,,,,,,,,,,,Not Reported/ Can not calculate,,Not Reported/ Can not calculate,,Not Reported/ Can not calculate,Not Reported/ Can not calculate,,,1.45000,0.16137,,CNT,sub-micron,Not reported/Can not calculate,Not reported/Can not calculate
Aligned Multiwall CNTs,Not Reported/ Can not calculate,0.73516,Not Reported/ Can not calculate,Not Reported/ Can not calculate,Not Reported/ Can not calculate,Not Reported/ Can not calculate,Not Reported/ Can not calculate,Not Reported/ Can not calculate,Not Reported/ Can not calculate,Not Reported/ Can not calculate,,Yes,1610.00000,2.19000,Not Reported/ Can not calculate,Not Reported/ Can not calculate,Not Reported/ Can not calculate,8.8 +/- 2 ,8.80000,20200507,13% Stretch in CSA ,2018.0,Floating Catalyst,CSA stretched,,,Unsorted,12.64911,Not Reported/ Can not calculate,Not Reported/ Can not calculate,Not Reported/ Can not calculate,Not Reported/ Can not calculate,Not Reported/ Can not calculate,Not Reported/ Can not calculate,Not Reported/ Can not calculate,Not Reported/ Can not calculate,,,"2018_Hierarchical structure of carbon nanotube fibers, and the change of structure during densification by wet stretching",,-0.1336182388,,3.206825876,0.3404441148,,,,0.9444826722,1.1020599913,,,,,,,,,,,,,,,,,,,,,,Not Reported/ Can not calculate,,Not Reported/ Can not calculate,,Not Reported/ Can not calculate,Not Reported/ Can not calculate,12649.11064,4.10206,12649.11064,4.10206,,CNT,large,Not reported/Can not calculate,Not reported/Can not calculate
Aligned Multiwall CNTs,Not Reported/ Can not calculate,0.75916,Not Reported/ Can not calculate,Not Reported/ Can not calculate,Not Reported/ Can not calculate,Not Reported/ Can not calculate,Not Reported/ Can not calculate,Not Reported/ Can not calculate,Not Reported/ Can not calculate,Not Reported/ Can not calculate,,Yes,1450.00000,1.91000,Not Reported/ Can not calculate,Not Reported/ Can not calculate,Not Reported/ Can not calculate,8.8 +/- 2 ,8.80000,20200507,CSA7,2018.0,Floating Catalyst,CSA Stretched,,,Unsorted,12.16553,Not Reported/ Can not calculate,Not Reported/ Can not calculate,Not Reported/ Can not calculate,Not Reported/ Can not calculate,Not Reported/ Can not calculate,Not Reported/ Can not calculate,Not Reported/ Can not calculate,Not Reported/ Can not calculate,,,"2018_Hierarchical structure of carbon nanotube fibers, and the change of structure during densification by wet stretching",,-0.119665365,,3.1613680022,0.2810333672,,,,0.9444826722,1.0851308577,,,,,,,,,,,,,,,,,,,,,,Not Reported/ Can not calculate,,Not Reported/ Can not calculate,,Not Reported/ Can not calculate,Not Reported/ Can not calculate,12165.52506,4.08513,12165.52506,4.08513,,CNT,large,Not reported/Can not calculate,Not reported/Can not calculate
Aligned Multiwall CNTs,Not Reported/ Can not calculate,0.57595,Not Reported/ Can not calculate,Not Reported/ Can not calculate,Not Reported/ Can not calculate,Not Reported/ Can not calculate,Not Reported/ Can not calculate,Not Reported/ Can not calculate,Not Reported/ Can not calculate,Not Reported/ Can not calculate,,Yes,910.00000,1.58000,Not Reported/ Can not calculate,Not Reported/ Can not calculate,Not Reported/ Can not calculate,8.8 +/- 2 ,8.80000,20200507,CSA0,2018.0,Floating Catalyst,CSA doped,,,Unsorted,14.76482,Not Reported/ Can not calculate,Not Reported/ Can not calculate,Not Reported/ Can not calculate,Not Reported/ Can not calculate,Not Reported/ Can not calculate,Not Reported/ Can not calculate,Not Reported/ Can not calculate,Not Reported/ Can not calculate,,,"2018_Hierarchical structure of carbon nanotube fibers, and the change of structure during densification by wet stretching",,-0.2396156946,,2.9590413923,0.198657087,,,,0.9444826722,1.1692282468,,,,,,,,,,,,,,,,,,,,,,Not Reported/ Can not calculate,,Not Reported/ Can not calculate,,Not Reported/ Can not calculate,Not Reported/ Can not calculate,14764.82306,4.16923,14764.82306,4.16923,,CNT,large,Not reported/Can not calculate,Not reported/Can not calculate
Aligned Multiwall CNTs,Not Reported/ Can not calculate,0.56693,Not Reported/ Can not calculate,Not Reported/ Can not calculate,Not Reported/ Can not calculate,Not Reported/ Can not calculate,Not Reported/ Can not calculate,Not Reported/ Can not calculate,Not Reported/ Can not calculate,Not Reported/ Can not calculate,,No,720.00000,1.27000,Not Reported/ Can not calculate,Not Reported/ Can not calculate,Not Reported/ Can not calculate,8.8 +/- 2 ,8.80000,20200507,NMP7,2018.0,Floating Catalyst,Stretched,,,Unsorted,15.58846,Not Reported/ Can not calculate,Not Reported/ Can not calculate,Not Reported/ Can not calculate,Not Reported/ Can not calculate,Not Reported/ Can not calculate,Not Reported/ Can not calculate,Not Reported/ Can not calculate,Not Reported/ Can not calculate,,,"2018_Hierarchical structure of carbon nanotube fibers, and the change of structure during densification by wet stretching",,-0.2464712245,,2.8573324964,0.103803721,,,,0.9444826722,1.1928031368,,,,,,,,,,,,,,,,,,,,,,Not Reported/ Can not calculate,,Not Reported/ Can not calculate,,Not Reported/ Can not calculate,Not Reported/ Can not calculate,15588.45727,4.19280,15588.45727,4.1928,,CNT,large,Not reported/Can not calculate,Not reported/Can not calculate
Aligned Multiwall CNTs,Not Reported/ Can not calculate,0.57937,Not Reported/ Can not calculate,Not Reported/ Can not calculate,Not Reported/ Can not calculate,Not Reported/ Can not calculate,Not Reported/ Can not calculate,Not Reported/ Can not calculate,Not Reported/ Can not calculate,Not Reported/ Can not calculate,,No,730.00000,1.26000,Not Reported/ Can not calculate,Not Reported/ Can not calculate,Not Reported/ Can not calculate,8.8 +/- 2 ,8.80000,20200507,NMP0,2018.0,Floating Catalyst,Stretched,,,Unsorted,14.31782,Not Reported/ Can not calculate,Not Reported/ Can not calculate,Not Reported/ Can not calculate,Not Reported/ Can not calculate,Not Reported/ Can not calculate,Not Reported/ Can not calculate,Not Reported/ Can not calculate,Not Reported/ Can not calculate,,,"2018_Hierarchical structure of carbon nanotube fibers, and the change of structure during densification by wet stretching",,-0.237047685,,2.8633228601,0.1003705451,,,,0.9444826722,1.1558769305,,,,,,,,,,,,,,,,,,,,,,Not Reported/ Can not calculate,,Not Reported/ Can not calculate,,Not Reported/ Can not calculate,Not Reported/ Can not calculate,14317.82106,4.15588,14317.82106,4.15588,,CNT,large,Not reported/Can not calculate,Not reported/Can not calculate
Aligned Multiwall CNTs,Not Reported/ Can not calculate,0.23158,Not Reported/ Can not calculate,Not Reported/ Can not calculate,Not Reported/ Can not calculate,Not Reported/ Can not calculate,Not Reported/ Can not calculate,Not Reported/ Can not calculate,Not Reported/ Can not calculate,Not Reported/ Can not calculate,,No,220.00000,0.95000,Not Reported/ Can not calculate,Not Reported/ Can not calculate,Not Reported/ Can not calculate,8.8 +/- 2 ,8.80000,20200508,As is condensed Floating Catalyst,2018.0,Floating Catalyst,As-is,,,Unsorted,20.42058,Not Reported/ Can not calculate,Not Reported/ Can not calculate,Not Reported/ Can not calculate,Not Reported/ Can not calculate,Not Reported/ Can not calculate,Not Reported/ Can not calculate,Not Reported/ Can not calculate,Not Reported/ Can not calculate,,,"2018_Hierarchical structure of carbon nanotube fibers, and the change of structure during densification by wet stretching",,-0.6353009245,,2.3424226808,-0.0222763947,,,,0.9444826722,1.3100680275,,,,,,,,,,,,,,,,,,,,,,Not Reported/ Can not calculate,,Not Reported/ Can not calculate,,Not Reported/ Can not calculate,Not Reported/ Can not calculate,20420.57786,4.31007,20420.57786,4.31007,,CNT,large,Not reported/Can not calculate,Not reported/Can not calculate
Aligned Few-wall CNTs,0.02774,Not Reported/ Can not calculate,Not Reported/ Can not calculate,Not Reported/ Can not calculate,Not Reported/ Can not calculate,Not Reported/ Can not calculate,Not Reported/ Can not calculate,Not Reported/ Can not calculate,Not Reported/ Can not calculate,Not Reported/ Can not calculate,,No,Not Reported/ Can not calculate,Not Reported/ Can not calculate,Not Reported/ Can not calculate,Not Reported/ Can not calculate,Not Reported/ Can not calculate,5.00000,5.00000,20201128,,2018.0,Forest derived,As-is,,,Unsorted,10.00000,1590.00000,30.50000,Not Reported/ Can not calculate,Not Reported/ Can not calculate,Not Reported/ Can not calculate,Not Reported/ Can not calculate,Not Reported/ Can not calculate,Not Reported/ Can not calculate,,,2018_Iodine nanoparticle-enhancing electrical and thermal transport for carbon nanotube fibers,-1.5568419786,,,,,,,,0.6989700043,1.0,1.4842998393,,,,,,,,,,,,,,,,,,,,,Not Reported/ Can not calculate,,,,,,,,5.00000,0.69897,,CNT,sub-micron,Not reported/Can not calculate,Not reported/Can not calculate
Aligned Few-wall CNTs,0.06388,Not Reported/ Can not calculate,Not Reported/ Can not calculate,Not Reported/ Can not calculate,Not Reported/ Can not calculate,Not Reported/ Can not calculate,Not Reported/ Can not calculate,Not Reported/ Can not calculate,Not Reported/ Can not calculate,Not Reported/ Can not calculate,,Yes,Not Reported/ Can not calculate,Not Reported/ Can not calculate,Not Reported/ Can not calculate,Not Reported/ Can not calculate,Not Reported/ Can not calculate,5.00000,5.00000,20201128,,2018.0,Forest derived,Doped,I2,0.02774,Unsorted,Not Reported/ Can not calculate,1596.00000,47.30000,Not Reported/ Can not calculate,Not Reported/ Can not calculate,Not Reported/ Can not calculate,Not Reported/ Can not calculate,Not Reported/ Can not calculate,Not Reported/ Can not calculate,,,2018_Iodine nanoparticle-enhancing electrical and thermal transport for carbon nanotube fibers,-1.1946374213,,,,,,,,0.6989700043,,1.6748611407,,,-1.5568419786,,,,,,,,,,,,,,,,,,Not Reported/ Can not calculate,,,,,,,,5.00000,0.69897,,CNT,sub-micron,Not reported/Can not calculate,Not reported/Can not calculate
Unaligned Few-wall CNTs,0.13701,Not Reported/ Can not calculate,Not Reported/ Can not calculate,Not Reported/ Can not calculate,Not Reported/ Can not calculate,Not Reported/ Can not calculate,Not Reported/ Can not calculate,Not Reported/ Can not calculate,Not Reported/ Can not calculate,Not Reported/ Can not calculate,,No,Not Reported/ Can not calculate,Not Reported/ Can not calculate,Not Reported/ Can not calculate,Not Reported/ Can not calculate,Not Reported/ Can not calculate,Not Reported/ Can not calculate,Not Reported/ Can not calculate,20210321,,2018.0,Buckypaper,As-is,,,Metallic,Not Reported/ Can not calculate,Not Reported/ Can not calculate,Not Reported/ Can not calculate,Not Reported/ Can not calculate,0.01157,,0.01085,0.00847,0.00730,,0.67241,2018_Magnetotransport in type-enriched single-wall carbon nanotube networks,-0.8632544727,,,,,,,,,,,,-0.1723633865,,,,,,,,,,,,,,,,,,,Not Reported/ Can not calculate,,,,,,,,Not Reported/ Can not calculate,,,CNT,Not reported/Can not calculate,Not reported/Can not calculate,Not reported/Can not calculate
Unaligned Few-wall CNTs,0.01381,Not Reported/ Can not calculate,Not Reported/ Can not calculate,Not Reported/ Can not calculate,Not Reported/ Can not calculate,Not Reported/ Can not calculate,Not Reported/ Can not calculate,Not Reported/ Can not calculate,Not Reported/ Can not calculate,Not Reported/ Can not calculate,,No,Not Reported/ Can not calculate,Not Reported/ Can not calculate,Not Reported/ Can not calculate,Not Reported/ Can not calculate,Not Reported/ Can not calculate,Not Reported/ Can not calculate,Not Reported/ Can not calculate,20210321,,2018.0,Buckypaper,As-is,,,Unsorted,Not Reported/ Can not calculate,Not Reported/ Can not calculate,Not Reported/ Can not calculate,Not Reported/ Can not calculate,0.69565,0.31373,0.19753,0.09143,0.07240,0.23077,0.36652,2018_Magnetotransport in type-enriched single-wall carbon nanotube networks,-1.859727709,,,,,,,,,,,-0.6368220976,-0.4359072548,,,,,,,,,,,,,,,,,,,Not Reported/ Can not calculate,,,,,,,,Not Reported/ Can not calculate,,,CNT,Not reported/Can not calculate,Not reported/Can not calculate,Not reported/Can not calculate
Unaligned Few-wall CNTs,0.01050,Not Reported/ Can not calculate,Not Reported/ Can not calculate,Not Reported/ Can not calculate,Not Reported/ Can not calculate,Not Reported/ Can not calculate,Not Reported/ Can not calculate,Not Reported/ Can not calculate,Not Reported/ Can not calculate,Not Reported/ Can not calculate,,No,Not Reported/ Can not calculate,Not Reported/ Can not calculate,Not Reported/ Can not calculate,Not Reported/ Can not calculate,Not Reported/ Can not calculate,Not Reported/ Can not calculate,Not Reported/ Can not calculate,20210321,,2018.0,Buckypaper,As-is,,,Semiconducting ,Not Reported/ Can not calculate,Not Reported/ Can not calculate,Not Reported/ Can not calculate,Not Reported/ Can not calculate,8.00000,8.00000,2.28571,0.20779,0.09524,0.01190,0.04167,2018_Magnetotransport in type-enriched single-wall carbon nanotube networks,-1.9788107009,,,,,,,,,,,-1.9242792861,-1.3802112417,,,,,,,,,,,,,,,,,,,Not Reported/ Can not calculate,,,,,,,,Not Reported/ Can not calculate,,,CNT,Not reported/Can not calculate,Not reported/Can not calculate,Not reported/Can not calculate
Aligned Multiwall CNTs,0.30000,Not Reported/ Can not calculate,,Not Reported/ Can not calculate,Not Reported/ Can not calculate,Not Reported/ Can not calculate,Not Reported/ Can not calculate,Not Reported/ Can not calculate,Not Reported/ Can not calculate,Not Reported/ Can not calculate,,No,240.00000,,Not Reported/ Can not calculate,Not Reported/ Can not calculate,Not Reported/ Can not calculate,25--35,30.00000,20200520,"CNT 25 to 35 nm, fiber 10 to 25 micron",2018.0,Floating Catalyst,As-is,Not Reported/ Can not calculate,Not Reported/ Can not calculate,Unsorted,25.00000,Not Reported/ Can not calculate,Not Reported/ Can not calculate,Not Reported/ Can not calculate,,,,,,,,2018_Metal nanofibrils embedded in long free-standing carbon nanotube fibers with a high critical current density,-0.5228787453,,,2.3802112417,,,,,1.4771212547,1.3979400087,,,,,Four-probe,Not Reported/ Can not calculate,Not Reported/ Can not calculate,Not Reported/ Can not calculate,Not Reported/ Can not calculate,Not Reported/ Can not calculate,Not Reported/ Can not calculate,Not Reported/ Can not calculate,Not Reported/ Can not calculate,Vacuum,Suspended,18.00000,178000000.00000,,Not Reported/ Can not calculate,Not Reported/ Can not calculate,Not Reported/ Can not calculate,Not Reported/ Can not calculate,,no,,,8.25042,25000.00000,4.39794,25000.00000,4.39794,,CNT,large,Not reported/Can not calculate,Not reported/Can not calculate
Metal,30.00000,8.90000,3.37079,Not Reported/ Can not calculate,Not Reported/ Can not calculate,Not Reported/ Can not calculate,Not Reported/ Can not calculate,Not Reported/ Can not calculate,Not Reported/ Can not calculate,Not Reported/ Can not calculate,,No,190.00000,,Not Reported/ Can not calculate,Not Reported/ Can not calculate,Not Reported/ Can not calculate,Not Reported/ Can not calculate,Not Reported/ Can not calculate,20200520,"Cu microwire, d=15 micron for ampacity, 50 micron for tensile",2018.0,Commercial,As-is,Not Reported/ Can not calculate,Not Reported/ Can not calculate,Unsorted,15.00000,Not Reported/ Can not calculate,Not Reported/ Can not calculate,Not Reported/ Can not calculate,,,,,,,,2018_Metal nanofibrils embedded in long free-standing carbon nanotube fibers with a high critical current density,1.4771212547,0.9493900066,0.5277312481,2.278753601,,,,,,1.1760912591,,,,,Four-probe,Not Reported/ Can not calculate,Not Reported/ Can not calculate,Not Reported/ Can not calculate,Not Reported/ Can not calculate,Not Reported/ Can not calculate,Not Reported/ Can not calculate,Not Reported/ Can not calculate,Not Reported/ Can not calculate,Vacuum,Suspended,Not Reported/ Can not calculate,2170000000.00000,243.82022,Not Reported/ Can not calculate,Not Reported/ Can not calculate,Not Reported/ Can not calculate,Not Reported/ Can not calculate,,no,,,9.33646,15000.00000,4.17609,15000.00000,4.17609,,Metal,large,Not reported/Can not calculate,Not reported/Can not calculate
Metal CNT Composite,20.00000,Not Reported/ Can not calculate,,Not Reported/ Can not calculate,Not Reported/ Can not calculate,Not Reported/ Can not calculate,Not Reported/ Can not calculate,Not Reported/ Can not calculate,Not Reported/ Can not calculate,Not Reported/ Can not calculate,,No,773.00000,,Not Reported/ Can not calculate,Not Reported/ Can not calculate,Not Reported/ Can not calculate,25--35,30.00000,20200520,CNT-Cu wire (MF3),2018.0,Electrodeposition,Metalization,Not Reported/ Can not calculate,Not Reported/ Can not calculate,Unsorted,Not Reported/ Can not calculate,Not Reported/ Can not calculate,Not Reported/ Can not calculate,Not Reported/ Can not calculate,,,,,,,,2018_Metal nanofibrils embedded in long free-standing carbon nanotube fibers with a high critical current density,1.3010299957,,,2.8881794939,,,,,1.4771212547,,,,,,Four-probe,Not Reported/ Can not calculate,Not Reported/ Can not calculate,Not Reported/ Can not calculate,Not Reported/ Can not calculate,Not Reported/ Can not calculate,Not Reported/ Can not calculate,Not Reported/ Can not calculate,Not Reported/ Can not calculate,Vacuum,Suspended,500.00000,4890000000.00000,,Not Reported/ Can not calculate,Not Reported/ Can not calculate,Not Reported/ Can not calculate,Not Reported/ Can not calculate,,no,,,9.68931,,,Not Reported/ Can not calculate,,,Metal,Not reported/Can not calculate,Not reported/Can not calculate,Not reported/Can not calculate
Metal CNT Composite,8.90000,3.40000,2.61765,Not Reported/ Can not calculate,Not Reported/ Can not calculate,Not Reported/ Can not calculate,Not Reported/ Can not calculate,Not Reported/ Can not calculate,Not Reported/ Can not calculate,Not Reported/ Can not calculate,Not Reported/ Can not calculate,Yes,356.00000,0.10471,,3168.40000,0.27408,4--7,5.50000,20200520,CNT-Cu (81.6% CU),2018.0,Electrodeposition,"Densified, Doped, Electrodeposition",H2SO4,0.05200,Unsorted,19.00000,Not Reported/ Can not calculate,Not Reported/ Can not calculate,Not Reported/ Can not calculate,,Not Reported/ Can not calculate,Not Reported/ Can not calculate,Not Reported/ Can not calculate,Not Reported/ Can not calculate,,,"2018_Ni Nanobuffer Layer Provides Light-Weight CNT/Cu Fibers with Superior Robustness, Conductivity, and Ampacity",0.9493900066,0.531478917,0.4179110896,2.551449998,-0.9800289191,,,,0.7403626895,1.278753601,,,,-1.2839966564,Two-probe,Air,Not Reported/ Can not calculate,Not Reported/ Can not calculate,900000000.00000,264.70588,Not Reported/ Can not calculate,Not Reported/ Can not calculate,Not Reported/ Can not calculate,Not Reported/ Can not calculate,Not Reported/ Can not calculate,Not Reported/ Can not calculate,Not Reported/ Can not calculate,,Not Reported/ Can not calculate,Not Reported/ Can not calculate,Not Reported/ Can not calculate,Not Reported/ Can not calculate,,no,judgement call,8.95424,,19000.00000,4.27875,19000.00000,4.27875,,Metal,large,Not reported/Can not calculate,Not reported/Can not calculate
Metal CNT Composite,12.60000,3.60000,3.50000,Not Reported/ Can not calculate,Not Reported/ Can not calculate,Not Reported/ Can not calculate,Not Reported/ Can not calculate,Not Reported/ Can not calculate,Not Reported/ Can not calculate,Not Reported/ Can not calculate,Not Reported/ Can not calculate,Yes,380.00000,0.10556,,4788.00000,0.36944,4--7,5.50000,20200520,CNT-O-Cu (82.8%),2018.0,Electrodeposition,"Densified, Doped, Electrodeposition",H2SO4,0.05200,Unsorted,19.00000,Not Reported/ Can not calculate,Not Reported/ Can not calculate,Not Reported/ Can not calculate,,Not Reported/ Can not calculate,Not Reported/ Can not calculate,Not Reported/ Can not calculate,Not Reported/ Can not calculate,,,"2018_Ni Nanobuffer Layer Provides Light-Weight CNT/Cu Fibers with Superior Robustness, Conductivity, and Ampacity",1.1003705451,0.5563025008,0.5440680444,2.5797835966,-0.9765189042,,,,0.7403626895,1.278753601,,,,-1.2839966564,Two-probe,Air,Not Reported/ Can not calculate,Not Reported/ Can not calculate,Not Reported/ Can not calculate,Not Reported/ Can not calculate,Not Reported/ Can not calculate,Not Reported/ Can not calculate,Not Reported/ Can not calculate,Not Reported/ Can not calculate,Not Reported/ Can not calculate,Not Reported/ Can not calculate,Not Reported/ Can not calculate,,Not Reported/ Can not calculate,Not Reported/ Can not calculate,Not Reported/ Can not calculate,Not Reported/ Can not calculate,,no,,,,19000.00000,4.27875,19000.00000,4.27875,,Metal,large,Not reported/Can not calculate,Not reported/Can not calculate
Metal CNT Composite,20.30000,3.80000,5.34211,Not Reported/ Can not calculate,Not Reported/ Can not calculate,Not Reported/ Can not calculate,Not Reported/ Can not calculate,Not Reported/ Can not calculate,Not Reported/ Can not calculate,Not Reported/ Can not calculate,Not Reported/ Can not calculate,Yes,830.00000,0.21842,,16849.00000,1.16683,4--7,5.50000,20200520,CNT-Ni-Cu (83.7%),2018.0,Electrodeposition,"Densified, Doped, Electrodeposition",H2SO4 HCL,0.05200,Unsorted,19.00000,Not Reported/ Can not calculate,Not Reported/ Can not calculate,Not Reported/ Can not calculate,,Not Reported/ Can not calculate,Not Reported/ Can not calculate,Not Reported/ Can not calculate,Not Reported/ Can not calculate,,,"2018_Ni Nanobuffer Layer Provides Light-Weight CNT/Cu Fibers with Superior Robustness, Conductivity, and Ampacity",1.3074960379,0.5797835966,0.7277124413,2.9190780924,-0.6607055042,,,,0.7403626895,1.278753601,,,,-1.2839966564,Two-probe,Air,Not Reported/ Can not calculate,Not Reported/ Can not calculate,1060000000.00000,424.00000,Not Reported/ Can not calculate,Not Reported/ Can not calculate,Not Reported/ Can not calculate,Not Reported/ Can not calculate,Not Reported/ Can not calculate,Not Reported/ Can not calculate,Not Reported/ Can not calculate,,Not Reported/ Can not calculate,Not Reported/ Can not calculate,Not Reported/ Can not calculate,Not Reported/ Can not calculate,*specific ampacity value quoted is different from calculation,no,judgement call,9.02531,,19000.00000,4.27875,19000.00000,4.27875,,Metal,large,Not reported/Can not calculate,Not reported/Can not calculate
Metal,55.00000,8.90000,6.17978,Not Reported/ Can not calculate,Not Reported/ Can not calculate,Not Reported/ Can not calculate,Not Reported/ Can not calculate,Not Reported/ Can not calculate,Not Reported/ Can not calculate,Not Reported/ Can not calculate,Not Reported/ Can not calculate,No,Not Reported/ Can not calculate,Not Reported/ Can not calculate,Not Reported/ Can not calculate,,,4--7,5.50000,20200520,"Cu wire, commercial",2018.0,Commercial,,Not Reported/ Can not calculate,Not Reported/ Can not calculate,Not Reported/ Can not calculate,20.00000,Not Reported/ Can not calculate,Not Reported/ Can not calculate,Not Reported/ Can not calculate,,Not Reported/ Can not calculate,Not Reported/ Can not calculate,Not Reported/ Can not calculate,Not Reported/ Can not calculate,,,"2018_Ni Nanobuffer Layer Provides Light-Weight CNT/Cu Fibers with Superior Robustness, Conductivity, and Ampacity",1.7403626895,0.9493900066,0.7909726828,,,,,,0.7403626895,1.3010299957,,,,,Two-probe,Air,Not Reported/ Can not calculate,Not Reported/ Can not calculate,970000000.00000,109.00000,Not Reported/ Can not calculate,Not Reported/ Can not calculate,Not Reported/ Can not calculate,Not Reported/ Can not calculate,Not Reported/ Can not calculate,Not Reported/ Can not calculate,Not Reported/ Can not calculate,,Not Reported/ Can not calculate,Not Reported/ Can not calculate,Not Reported/ Can not calculate,Not Reported/ Can not calculate,,no,judgement call,8.98677,,20000.00000,4.30103,20000.00000,4.30103,,Metal,large,Not reported/Can not calculate,Not reported/Can not calculate
Aligned Few-wall CNTs,0.05200,1.01000,0.05149,Not Reported/ Can not calculate,Not Reported/ Can not calculate,Not Reported/ Can not calculate,Not Reported/ Can not calculate,Not Reported/ Can not calculate,Not Reported/ Can not calculate,Not Reported/ Can not calculate,Not Reported/ Can not calculate,No,1210.00000,Not Reported/ Can not calculate,40.20000,62.92000,,4--7,5.50000,20200524,"twisted from forest,20 degree",2018.0,Forest derived,Densified,Not Reported/ Can not calculate,Not Reported/ Can not calculate,Unsorted,15.00000,Not Reported/ Can not calculate,Not Reported/ Can not calculate,Not Reported/ Can not calculate,,Not Reported/ Can not calculate,Not Reported/ Can not calculate,Not Reported/ Can not calculate,Not Reported/ Can not calculate,,,"2018_Ni Nanobuffer Layer Provides Light-Weight CNT/Cu Fibers with Superior Robustness, Conductivity, and Ampacity",-1.2839966564,0.0043213738,-1.2883180301,3.0827853703,,1.6042260531,,,0.7403626895,1.1760912591,,,,,Two-probe,Air,Not Reported/ Can not calculate,Not Reported/ Can not calculate,Not Reported/ Can not calculate,Not Reported/ Can not calculate,Not Reported/ Can not calculate,Not Reported/ Can not calculate,Not Reported/ Can not calculate,Not Reported/ Can not calculate,Not Reported/ Can not calculate,Not Reported/ Can not calculate,Not Reported/ Can not calculate,,Not Reported/ Can not calculate,Not Reported/ Can not calculate,Not Reported/ Can not calculate,Not Reported/ Can not calculate,,no,judgement call,,,15000.00000,4.17609,15000.00000,4.17609,,CNT,large,Not reported/Can not calculate,Not reported/Can not calculate
Individual FWCNT,Not Reported/ Can not calculate,Not Reported/ Can not calculate,Not Reported/ Can not calculate,Not Reported/ Can not calculate,Not Reported/ Can not calculate,Not Reported/ Can not calculate,Not Reported/ Can not calculate,Not Reported/ Can not calculate,Not Reported/ Can not calculate,Not Reported/ Can not calculate,,No,Not Reported/ Can not calculate,Not Reported/ Can not calculate,Not Reported/ Can not calculate,Not Reported/ Can not calculate,Not Reported/ Can not calculate,1.80000,1.80000,20200713,,2018.0,horizontally aligned SWNT,As-is,,,Unsorted,Not Reported/ Can not calculate,Not Reported/ Can not calculate,5835.19059,Not Reported/ Can not calculate,Not Reported/ Can not calculate,Not Reported/ Can not calculate,Not Reported/ Can not calculate,Not Reported/ Can not calculate,Not Reported/ Can not calculate,,,2018_Quantitative study of bundle size effect on thermal conductivity of single-walled carbon nanotubes,,,,,,,,,0.2552725051,,3.7660550459,,,,,,,,,,,,,,,,,,,,,Not Reported/ Can not calculate,,,,,,,,1.80000,0.25527,,CNT,sub-micron,Not reported/Can not calculate,Not reported/Can not calculate
Individual Bundle,Not Reported/ Can not calculate,Not Reported/ Can not calculate,Not Reported/ Can not calculate,Not Reported/ Can not calculate,Not Reported/ Can not calculate,Not Reported/ Can not calculate,Not Reported/ Can not calculate,Not Reported/ Can not calculate,Not Reported/ Can not calculate,Not Reported/ Can not calculate,,No,Not Reported/ Can not calculate,Not Reported/ Can not calculate,Not Reported/ Can not calculate,Not Reported/ Can not calculate,Not Reported/ Can not calculate,1.80000,1.80000,20200713,,2018.0,horizontally aligned SWNT,As-is,,,Unsorted,Not Reported/ Can not calculate,Not Reported/ Can not calculate,2050.81557,Not Reported/ Can not calculate,Not Reported/ Can not calculate,Not Reported/ Can not calculate,Not Reported/ Can not calculate,Not Reported/ Can not calculate,Not Reported/ Can not calculate,,,2018_Quantitative study of bundle size effect on thermal conductivity of single-walled carbon nanotubes,,,,,,,,,0.2552725051,,3.3119266055,,,,,,,,,,,,,,,,,,,,,Not Reported/ Can not calculate,,,,,,,,1.80000,0.25527,,CNT,sub-micron,Not reported/Can not calculate,Not reported/Can not calculate
Individual Bundle,Not Reported/ Can not calculate,Not Reported/ Can not calculate,Not Reported/ Can not calculate,Not Reported/ Can not calculate,Not Reported/ Can not calculate,Not Reported/ Can not calculate,Not Reported/ Can not calculate,Not Reported/ Can not calculate,Not Reported/ Can not calculate,Not Reported/ Can not calculate,,No,Not Reported/ Can not calculate,Not Reported/ Can not calculate,Not Reported/ Can not calculate,Not Reported/ Can not calculate,Not Reported/ Can not calculate,1.80000,1.80000,20200713,,2018.0,horizontally aligned SWNT,As-is,,,Unsorted,Not Reported/ Can not calculate,Not Reported/ Can not calculate,662.37040,Not Reported/ Can not calculate,Not Reported/ Can not calculate,Not Reported/ Can not calculate,Not Reported/ Can not calculate,Not Reported/ Can not calculate,Not Reported/ Can not calculate,,,2018_Quantitative study of bundle size effect on thermal conductivity of single-walled carbon nanotubes,,,,,,,,,0.2552725051,,2.8211009174,,,,,,,,,,,,,,,,,,,,,Not Reported/ Can not calculate,,,,,,,,1.80000,0.25527,,CNT,sub-micron,Not reported/Can not calculate,Not reported/Can not calculate
Individual Bundle,Not Reported/ Can not calculate,Not Reported/ Can not calculate,Not Reported/ Can not calculate,Not Reported/ Can not calculate,Not Reported/ Can not calculate,Not Reported/ Can not calculate,Not Reported/ Can not calculate,Not Reported/ Can not calculate,Not Reported/ Can not calculate,Not Reported/ Can not calculate,,No,Not Reported/ Can not calculate,Not Reported/ Can not calculate,Not Reported/ Can not calculate,Not Reported/ Can not calculate,Not Reported/ Can not calculate,1.80000,1.80000,20200713,,2018.0,horizontally aligned SWNT,As-is,,,Unsorted,Not Reported/ Can not calculate,Not Reported/ Can not calculate,230.34846,Not Reported/ Can not calculate,Not Reported/ Can not calculate,Not Reported/ Can not calculate,Not Reported/ Can not calculate,Not Reported/ Can not calculate,Not Reported/ Can not calculate,,,2018_Quantitative study of bundle size effect on thermal conductivity of single-walled carbon nanotubes,,,,,,,,,0.2552725051,,2.3623853211,,,,,,,,,,,,,,,,,,,,,Not Reported/ Can not calculate,,,,,,,,1.80000,0.25527,,CNT,sub-micron,Not reported/Can not calculate,Not reported/Can not calculate
Unaligned Few-wall CNTs,0.03300,Not Reported/ Can not calculate,Not Reported/ Can not calculate,Not Reported/ Can not calculate,Not Reported/ Can not calculate,Not Reported/ Can not calculate,Not Reported/ Can not calculate,Not Reported/ Can not calculate,,200,,No,Not Reported/ Can not calculate,Not Reported/ Can not calculate,Not Reported/ Can not calculate,Not Reported/ Can not calculate,Not Reported/ Can not calculate,2.00000,2.00000,20201129,,2018.0,Floating Catalyst,As-is,,,Unsorted,Not Reported/ Can not calculate,1590.00000,Not Reported/ Can not calculate,158.80150,1.88571,,1.76429,0.93214,0.99286,,0.56275,2018_Terahertz spectroscopy of charge transport in films of pristine and doped single-wall carbon nanotubes,-1.4814860601,,,,,,,,0.3010299957,,,,-0.249682153,,,,,,,,,,,,,,,,,,,Not Reported/ Can not calculate,,,,,,,,2.00000,0.30103,,CNT,sub-micron,Not reported/Can not calculate,Not reported/Can not calculate
Unaligned Few-wall CNTs,0.10700,Not Reported/ Can not calculate,Not Reported/ Can not calculate,Not Reported/ Can not calculate,Not Reported/ Can not calculate,Not Reported/ Can not calculate,Not Reported/ Can not calculate,Not Reported/ Can not calculate,,Not Reported/ Can not calculate,,Yes,Not Reported/ Can not calculate,Not Reported/ Can not calculate,Not Reported/ Can not calculate,Not Reported/ Can not calculate,Not Reported/ Can not calculate,2.00000,2.00000,20201129,,2018.0,Floating Catalyst,Doped,I2,0.03300,Unsorted,Not Reported/ Can not calculate,Not Reported/ Can not calculate,Not Reported/ Can not calculate,77.00000,1.03333,1.02593,0.94259,0.83889,1.00000,0.97473,1.06090,2018_Terahertz spectroscopy of charge transport in films of pristine and doped single-wall carbon nanotubes,-0.9706162223,,,,,,,,0.3010299957,,,-0.0111160049,0.0256759775,-1.4814860601,,,,,,,,,,,,,,,,,,Not Reported/ Can not calculate,,,,,,,,2.00000,0.30103,,CNT,sub-micron,Not reported/Can not calculate,Not reported/Can not calculate
Unaligned Few-wall CNTs,0.23400,Not Reported/ Can not calculate,Not Reported/ Can not calculate,Not Reported/ Can not calculate,Not Reported/ Can not calculate,Not Reported/ Can not calculate,Not Reported/ Can not calculate,Not Reported/ Can not calculate,,Not Reported/ Can not calculate,,Yes,Not Reported/ Can not calculate,Not Reported/ Can not calculate,Not Reported/ Can not calculate,Not Reported/ Can not calculate,Not Reported/ Can not calculate,2.00000,2.00000,20201129,,2018.0,Floating Catalyst,Doped,CuCl,0.03300,Unsorted,Not Reported/ Can not calculate,Not Reported/ Can not calculate,Not Reported/ Can not calculate,54.00000,0.86507,0.86507,0.83445,0.78852,1.00096,1.15708,1.19954,2018_Terahertz spectroscopy of charge transport in films of pristine and doped single-wall carbon nanotubes,-0.6307841426,,,,,,,,0.3010299957,,,0.0633632541,0.0790151996,-1.4814860601,,,,,,,,,,,,,,,,,,Not Reported/ Can not calculate,,,,,,,,2.00000,0.30103,,CNT,sub-micron,Not reported/Can not calculate,Not reported/Can not calculate
Aligned Multiwall CNTs,0.04040,0.39000,0.10359,1.24308,Not Reported/ Can not calculate,Not Reported/ Can not calculate,Not Reported/ Can not calculate,Not Reported/ Can not calculate,4.50000,Not Reported/ Can not calculate,,No,40.00000,0.10256,3.40000,1.61600,0.01062,Not Reported/ Can not calculate,Not Reported/ Can not calculate,20200523,Tortech materials,2018.0,Floating Catalyst ,Acetine Condensed,,,Unsorted,Not Reported/ Can not calculate,Not Reported/ Can not calculate,Not Reported/ Can not calculate,Not Reported/ Can not calculate,Not Reported/ Can not calculate,Not Reported/ Can not calculate,Not Reported/ Can not calculate,Not Reported/ Can not calculate,Not Reported/ Can not calculate,,,2018_The mechanical and electrical properties of direct-spun carbon nanotube mats,-1.3936186349,-0.408935393,-0.9846832419,1.6020599913,-0.9890046157,0.531478917,0.6532125138,,,,,,,,,,,,,,,,,,,,,,,,,Not Reported/ Can not calculate,,Not Reported/ Can not calculate,,Not Reported/ Can not calculate,Not Reported/ Can not calculate,,,Not Reported/ Can not calculate,,,CNT,Not reported/Can not calculate,Not reported/Can not calculate,Not reported/Can not calculate
Aligned Few-wall CNTs,0.08197,Not Reported/ Can not calculate,Not Reported/ Can not calculate,Not Reported/ Can not calculate,1.2,Raman G peak anisotropy,Not Reported/ Can not calculate,Not Reported/ Can not calculate,,Not Reported/ Can not calculate,,Yes,Not Reported/ Can not calculate,Not Reported/ Can not calculate,Not Reported/ Can not calculate,Not Reported/ Can not calculate,Not Reported/ Can not calculate,Not Reported/ Can not calculate,Not Reported/ Can not calculate,20200509,5 mg/mL CNT Con. In CSA,2019.0,Liquid Extrusion ,As-is Doped via acid,,,Unsorted,107.67591,Not Reported/ Can not calculate,Not Reported/ Can not calculate,Not Reported/ Can not calculate,Not Reported/ Can not calculate,Not Reported/ Can not calculate,Not Reported/ Can not calculate,Not Reported/ Can not calculate,Not Reported/ Can not calculate,,,2019 Carbon nanotube fibers with enhanced longitudinal carrier mobility for high-performance all-carbon thermoelectric generators,-1.0863598307,,,,,,,,,2.0321185354,,,,,,,,,,,,,,,,,,,,,,Not Reported/ Can not calculate,,Not Reported/ Can not calculate,,Not Reported/ Can not calculate,Not Reported/ Can not calculate,107675.90618,5.03212,107675.90618,5.03212,,CNT,large,Not reported/Can not calculate,Not reported/Can not calculate
