Repository: MatthewChatham/bulmer-kaniyoor-elliott

File: data.csv (part 41 of 41)
Aligned Multiwall CNTs,0.07156,1.17454,0.06093,Not Reported/ Can not calculate,Not Reported/ Can not calculate,Not Reported/ Can not calculate,Not Reported/ Can not calculate,Not Reported/ Can not calculate,3.41730,532,0.27373,No,711.69451,0.60645,53.03797,50.93064,0.03695,30.90261,30.90261,20210319,,2021.0,Forest derived,As-is,,,Unsorted,Not Reported/ Can not calculate,Not Reported/ Can not calculate,Not Reported/ Can not calculate,Not Reported/ Can not calculate,Not Reported/ Can not calculate,Not Reported/ Can not calculate,Not Reported/ Can not calculate,Not Reported/ Can not calculate,Not Reported/ Can not calculate,,,2021_Study on the mechanical and electrical properties of twisted CNT yarns fabricated from CNTs with various diameters,-1.145314496,0.069868064,-1.21518256,2.8522936162,-0.2172038446,1.7245869317,0.5336834623,-0.5626700085,1.4899952007,,,,,,,,,,,,,,,,,,,,,,,Not Reported/ Can not calculate,,,,,,,,30.90261,1.49,,CNT,sub-micron,Not reported/Can not calculate,Not reported/Can not calculate
Individual Multiwall CNTs,Not Reported/ Can not calculate,Not Reported/ Can not calculate,Not Reported/ Can not calculate,Not Reported/ Can not calculate,Not Reported/ Can not calculate,Not Reported/ Can not calculate,Not Reported/ Can not calculate,Not Reported/ Can not calculate,Not Reported/ Can not calculate,Not Reported/ Can not calculate,,No,8400.00000,Not Reported/ Can not calculate,197.00000,Not Reported/ Can not calculate,Not Reported/ Can not calculate,31--32,31.50000,20210319,,2021.0,Forest derived,As-is,,,Unsorted,Not Reported/ Can not calculate,Not Reported/ Can not calculate,Not Reported/ Can not calculate,Not Reported/ Can not calculate,Not Reported/ Can not calculate,Not Reported/ Can not calculate,Not Reported/ Can not calculate,Not Reported/ Can not calculate,Not Reported/ Can not calculate,,,2021_Study on the mechanical and electrical properties of twisted CNT yarns fabricated from CNTs with various diameters,,,,3.9242792861,,2.2944662262,,,1.4983105538,,,,,,,,,,,,,,,,,,,,,,,Not Reported/ Can not calculate,,,,,,,,31.50000,1.49831,,CNT,sub-micron,Not reported/Can not calculate,Not reported/Can not calculate
Aligned Few-wall CNTs,Not Reported/ Can not calculate,1.12903,Not Reported/ Can not calculate,Not Reported/ Can not calculate,2.5,Raman G peak anisotropy,Not Reported/ Can not calculate,Not Reported/ Can not calculate,5.36000,633,0.86056,No,3500.00000,3.10000,Not Reported/ Can not calculate,Not Reported/ Can not calculate,Not Reported/ Can not calculate,Not Reported/ Can not calculate,Not Reported/ Can not calculate,20210319,,2021.0,Floating Catalyst,As-is,,,Unsorted,30.00000,1577.00000,Not Reported/ Can not calculate,Not Reported/ Can not calculate,Not Reported/ Can not calculate,Not Reported/ Can not calculate,Not Reported/ Can not calculate,Not Reported/ Can not calculate,Not Reported/ Can not calculate,,,2021_The synergetic relationship between the length and orientation of carbon nanotubes in direct spinning of high-strength carbon nanotube fibers,,0.0527063505,,3.5440680444,0.4913616938,,0.7291647897,-0.0652203702,,1.4771212547,,,,,,,,,,,,,,,,,,,,,,Not Reported/ Can not calculate,,,,,,,,Not Reported/ Can not calculate,,,CNT,Not reported/Can not calculate,Not reported/Can not calculate,Not reported/Can not calculate
Aligned Few-wall CNTs,0.02200,0.32353,0.06800,Not Reported/ Can not calculate,Not Reported/ Can not calculate,Not Reported/ Can not calculate,Not Reported/ Can not calculate,Not Reported/ Can not calculate,1.40000,488,0.07940,No,76.62921,0.45261,6.25000,1.68584,0.03078,5.44000,5.44000,20210320,Top Part,2021.0,Forest derived,As-is,,,Unsorted,Not Reported/ Can not calculate,1590.00000,Not Reported/ Can not calculate,Not Reported/ Can not calculate,Not Reported/ Can not calculate,Not Reported/ Can not calculate,Not Reported/ Can not calculate,Not Reported/ Can not calculate,Not Reported/ Can not calculate,,,2021_Ultra-long carbon nanotube forest via in situ supplements of iron and aluminum vapor sources,-1.6575773192,-0.4900862319,-1.1674910873,1.884394368,-0.3442790837,0.7958800173,0.1461280357,-1.1001926763,0.7355988997,,,,,,,,,,,,,,,,,,,,,,,Not Reported/ Can not calculate,,,,,,,,5.44000,0.7356,,CNT,sub-micron,Not reported/Can not calculate,Not reported/Can not calculate
Aligned Few-wall CNTs,0.01400,0.22951,0.06100,Not Reported/ Can not calculate,Not Reported/ Can not calculate,Not Reported/ Can not calculate,Not Reported/ Can not calculate,Not Reported/ Can not calculate,1.40000,488,0.07940,No,58.65169,0.39005,4.77273,0.82112,0.02379,6.65000,6.65000,20210320,Middle part,2021.0,Forest derived,As-is,,,Unsorted,Not Reported/ Can not calculate,1590.00000,Not Reported/ Can not calculate,Not Reported/ Can not calculate,Not Reported/ Can not calculate,Not Reported/ Can not calculate,Not Reported/ Can not calculate,Not Reported/ Can not calculate,Not Reported/ Can not calculate,,,2021_Ultra-long carbon nanotube forest via in situ supplements of iron and aluminum vapor sources,-1.8538719643,-0.6392017993,-1.214670165,1.7682804964,-0.4088826201,0.6787666182,0.1461280357,-1.1001926763,0.8228216453,,,,,,,,,,,,,,,,,,,,,,,Not Reported/ Can not calculate,,,,,,,,6.65000,0.82282,,CNT,sub-micron,Not reported/Can not calculate,Not reported/Can not calculate
Aligned Few-wall CNTs,0.03500,0.21875,0.16000,Not Reported/ Can not calculate,Not Reported/ Can not calculate,Not Reported/ Can not calculate,Not Reported/ Can not calculate,Not Reported/ Can not calculate,10.00000,488,0.56713,No,Not Reported/ Can not calculate,Not Reported/ Can not calculate,Not Reported/ Can not calculate,Not Reported/ Can not calculate,Not Reported/ Can not calculate,Not Reported/ Can not calculate,Not Reported/ Can not calculate,20210320,Middle part after 2800 C Annealing,2021.0,Forest derived,Annealed,,,Unsorted,Not Reported/ Can not calculate,1590.00000,Not Reported/ Can not calculate,Not Reported/ Can not calculate,Not Reported/ Can not calculate,Not Reported/ Can not calculate,Not Reported/ Can not calculate,Not Reported/ Can not calculate,Not Reported/ Can not calculate,,,2021_Ultra-long carbon nanotube forest via in situ supplements of iron and aluminum vapor sources,-1.4559319556,-0.6600519383,-0.7958800173,,,,1.0,-0.246320712,,,,,,,,,,,,,,,,,,,,,,,,Not Reported/ Can not calculate,,,,,,,,Not Reported/ Can not calculate,,,CNT,Not reported/Can not calculate,Not reported/Can not calculate,Not reported/Can not calculate
Metal,60.00000,7.76400,7.72798,Not Reported/ Can not calculate,Not Reported/ Can not calculate,Not Reported/ Can not calculate,Not Reported/ Can not calculate,Not Reported/ Can not calculate,Not Reported/ Can not calculate,Not Reported/ Can not calculate,,No,210.00000,0.02705,110.00000,12600.00000,0.20903,Not Reported/ Can not calculate,Not Reported/ Can not calculate,20191229,Copper,,,,,,Not Reported/ Can not calculate,Not Reported/ Can not calculate,Not Reported/ Can not calculate,Not Reported/ Can not calculate,Not Reported/ Can not calculate,Not Reported/ Can not calculate,Not Reported/ Can not calculate,Not Reported/ Can not calculate,Not Reported/ Can not calculate,Not Reported/ Can not calculate,,,http://www.matweb.com/search/datasheet_print.aspx?matguid=9aebe83845c04c1db5126fada6f76f7e,1.7781512504,0.8900855267,0.8880657237,2.3222192947,-1.567866232,2.0413926852,,,,,,,,,,,,,,,,,,,,,,,,,,Not Reported/ Can not calculate,,Not Reported/ Can not calculate,,Not Reported/ Can not calculate,Not Reported/ Can not calculate,,,Not Reported/ Can not calculate,,,Metal,Not reported/Can not calculate,Not reported/Can not calculate,Not reported/Can not calculate
Carbon Fiber,0.07140,1.80000,0.03967,Not Reported/ Can not calculate,Not Reported/ Can not calculate,Not Reported/ Can not calculate,Not Reported/ Can not calculate,Not Reported/ Can not calculate,Not Reported/ Can not calculate,Not Reported/ Can not calculate,,No,7000.00000,3.88889,324.00000,499.80000,0.15426,Not Reported/ Can not calculate,Not Reported/ Can not calculate,20191229,Carbon fiber (Toray T1100G),,,,,,Not Reported/ Can not calculate,Not Reported/ Can not calculate,Not Reported/ Can not calculate,Not Reported/ Can not calculate,Not Reported/ Can not calculate,Not Reported/ Can not calculate,Not Reported/ Can not calculate,Not Reported/ Can not calculate,Not Reported/ Can not calculate,Not Reported/ Can not calculate,,,http://www.torayca.com/en/download/pdf/torayca_t1100g.pdf,-1.1463017882,0.2552725051,-1.4015742933,3.84509804,0.5898255349,2.5105450102,,,,,,,,,,,,,,,,,,,,,,,,,,Not Reported/ Can not calculate,,Not Reported/ Can not calculate,,Not Reported/ Can not calculate,Not Reported/ Can not calculate,,,Not Reported/ Can not calculate,,,Other Carbon,Not reported/Can not calculate,Not reported/Can not calculate,Not reported/Can not calculate
Synthetic fiber,Not Reported/ Can not calculate,1.56000,Not Reported/ Can not calculate,Not Reported/ Can not calculate,Not Reported/ Can not calculate,Not Reported/ Can not calculate,Not Reported/ Can not calculate,Not Reported/ Can not calculate,Not Reported/ Can not calculate,Not Reported/ Can not calculate,,No,5800.00000,3.71795,180.00000,Not Reported/ Can not calculate,Not Reported/ Can not calculate,Not Reported/ Can not calculate,Not Reported/ Can not calculate,20191229,Polybenzoxazole (Zylon),,,,,,Not Reported/ Can not calculate,Not Reported/ Can not calculate,Not Reported/ Can not calculate,Not Reported/ Can not calculate,Not Reported/ Can not calculate,Not Reported/ Can not calculate,Not Reported/ Can not calculate,Not Reported/ Can not calculate,Not Reported/ Can not calculate,Not Reported/ Can not calculate,,,http://www.toyobo-global.com/seihin/kc/pbo/zylon_bussei.html,,0.1931245984,,3.7634279936,0.5703033952,2.2552725051,,,,,,,,,,,,,,,,,,,,,,,,,,Not Reported/ Can not calculate,,Not Reported/ Can not calculate,,Not Reported/ Can not calculate,Not Reported/ Can not calculate,,,Not Reported/ Can not calculate,,,Other Carbon,Not reported/Can not calculate,Not reported/Can not calculate,Not reported/Can not calculate
Paper,Not Reported/ Can not calculate,0.83330,Not Reported/ Can not calculate,Not Reported/ Can not calculate,Not Reported/ Can not calculate,Not Reported/ Can not calculate,Not Reported/ Can not calculate,Not Reported/ Can not calculate,Not Reported/ Can not calculate,Not Reported/ Can not calculate,,No,30.00000,0.03600,2.70000,Not Reported/ Can not calculate,Not Reported/ Can not calculate,Not Reported/ Can not calculate,Not Reported/ Can not calculate,20191229,Paper,,,,,,Not Reported/ Can not calculate,Not Reported/ Can not calculate,Not Reported/ Can not calculate,Not Reported/ Can not calculate,Not Reported/ Can not calculate,Not Reported/ Can not calculate,Not Reported/ Can not calculate,Not Reported/ Can not calculate,Not Reported/ Can not calculate,Not Reported/ Can not calculate,,,https://paperonweb.com/paperpro.htm#Strength%20Properties,,-0.0791986182,,1.4771212547,-1.4436801271,0.4313637642,,,,,,,,,,,,,,,,,,,,,,,,,,Not Reported/ Can not calculate,,Not Reported/ Can not calculate,,Not Reported/ Can not calculate,Not Reported/ Can not calculate,,,Not Reported/ Can not calculate,,,,Not reported/Can not calculate,Not reported/Can not calculate,Not reported/Can not calculate
Synthetic fiber,Not Reported/ Can not calculate,1.38000,Not Reported/ Can not calculate,Not Reported/ Can not calculate,Not Reported/ Can not calculate,Not Reported/ Can not calculate,Not Reported/ Can not calculate,Not Reported/ Can not calculate,Not Reported/ Can not calculate,Not Reported/ Can not calculate,,No,2757.00000,1.99783,179.00000,Not Reported/ Can not calculate,Not Reported/ Can not calculate,Not Reported/ Can not calculate,Not Reported/ Can not calculate,20191229,Aramid (Kevlar),,,,,,Not Reported/ Can not calculate,Not Reported/ Can not calculate,Not Reported/ Can not calculate,Not Reported/ Can not calculate,Not Reported/ Can not calculate,Not Reported/ Can not calculate,Not Reported/ Can not calculate,Not Reported/ Can not calculate,Not Reported/ Can not calculate,Not Reported/ Can not calculate,,,https://www.christinedemerchant.com/aramid_characteristics.html,,0.1398790864,,3.4404367661,0.3005576797,2.252853031,,,,,,,,,,,,,,,,,,,,,,,,,,Not Reported/ Can not calculate,,Not Reported/ Can not calculate,,Not Reported/ Can not calculate,Not Reported/ Can not calculate,,,Not Reported/ Can not calculate,,,Other Carbon,Not reported/Can not calculate,Not reported/Can not calculate,Not reported/Can not calculate
Metal,0.56000,4.34000,0.12903,Not Reported/ Can not calculate,Not Reported/ Can not calculate,Not Reported/ Can not calculate,Not Reported/ Can not calculate,Not Reported/ Can not calculate,Not Reported/ Can not calculate,Not Reported/ Can not calculate,,No,827.00000,0.19055,110.00000,463.12000,0.02459,Not Reported/ Can not calculate,Not Reported/ Can not calculate,20191229,Titanium 6M-4V,,,,,,Not Reported/ Can not calculate,Not Reported/ Can not calculate,Not Reported/ Can not calculate,Not Reported/ Can not calculate,Not Reported/ Can not calculate,Not Reported/ Can not calculate,Not Reported/ Can not calculate,Not Reported/ Can not calculate,Not Reported/ Can not calculate,Not Reported/ Can not calculate,,,https://www.clearwatercomposites.com/resources/properties-of-carbon-fiber/,-0.251811973,0.6374897295,-0.8893017025,2.9175055096,-0.71998422,2.0413926852,,,,,,,,,,,,,,,,,,,,,,,,,,Not Reported/ Can not calculate,,Not Reported/ Can not calculate,,Not Reported/ Can not calculate,Not Reported/ Can not calculate,,,Not Reported/ Can not calculate,,,Metal,Not reported/Can not calculate,Not reported/Can not calculate,Not reported/Can not calculate
Metal,25.00000,2.70000,9.25926,Not Reported/ Can not calculate,Not Reported/ Can not calculate,Not Reported/ Can not calculate,Not Reported/ Can not calculate,Not Reported/ Can not calculate,Not Reported/ Can not calculate,Not Reported/ Can not calculate,,No,241.00000,0.08926,68.80000,6025.00000,0.82647,Not Reported/ Can not calculate,Not Reported/ Can not calculate,20191229,Aluminum 6061-T6,,,,,,Not Reported/ Can not calculate,Not Reported/ Can not calculate,Not Reported/ Can not calculate,Not Reported/ Can not calculate,Not Reported/ Can not calculate,Not Reported/ Can not calculate,Not Reported/ Can not calculate,Not Reported/ Can not calculate,Not Reported/ Can not calculate,Not Reported/ Can not calculate,,,https://www.clearwatercomposites.com/resources/properties-of-carbon-fiber/,1.3979400087,0.4313637642,0.9665762445,2.3820170426,-1.0493467216,1.8375884382,,,,,,,,,,,,,,,,,,,,,,,,,,Not Reported/ Can not calculate,,Not Reported/ Can not calculate,,Not Reported/ Can not calculate,Not Reported/ Can not calculate,,,Not Reported/ Can not calculate,,,Metal,Not reported/Can not calculate,Not reported/Can not calculate,Not reported/Can not calculate
Metal,4.48000,7.70000,0.58182,Not Reported/ Can not calculate,Not Reported/ Can not calculate,Not Reported/ Can not calculate,Not Reported/ Can not calculate,Not Reported/ Can not calculate,Not Reported/ Can not calculate,Not Reported/ Can not calculate,,No,690.00000,0.08961,207.00000,3091.20000,0.05214,Not Reported/ Can not calculate,Not Reported/ Can not calculate,20191229,Steel 4130 ,,,,,,Not Reported/ Can not calculate,Not Reported/ Can not calculate,Not Reported/ Can not calculate,Not Reported/ Can not calculate,Not Reported/ Can not calculate,Not Reported/ Can not calculate,Not Reported/ Can not calculate,Not Reported/ Can not calculate,Not Reported/ Can not calculate,Not Reported/ Can not calculate,,,https://www.clearwatercomposites.com/resources/properties-of-carbon-fiber/          http://www.substech.com/dokuwiki/doku.php?id=alloy_steel_sae_4130,0.651278014,0.8864907252,-0.2352127112,2.8388490907,-1.0476416344,2.3159703455,,,,,,,,,,,,,,,,,,,,,,,,,,Not Reported/ Can not calculate,,Not Reported/ Can not calculate,,Not Reported/ Can not calculate,Not Reported/ Can not calculate,,,Not Reported/ Can not calculate,,,Metal,Not reported/Can not calculate,Not reported/Can not calculate,Not reported/Can not calculate
Carbon Fiber,0.14000,1.93000,0.07254,Not Reported/ Can not calculate,Not Reported/ Can not calculate,Not Reported/ Can not calculate,Not Reported/ Can not calculate,Not Reported/ Can not calculate,Not Reported/ Can not calculate,Not Reported/ Can not calculate,,No,3920.00000,2.03109,588.00000,548.80000,0.14733,Not Reported/ Can not calculate,Not Reported/ Can not calculate,20191229,High modulus carbon fiber,,,,,,Not Reported/ Can not calculate,Not Reported/ Can not calculate,Not Reported/ Can not calculate,Not Reported/ Can not calculate,Not Reported/ Can not calculate,Not Reported/ Can not calculate,Not Reported/ Can not calculate,Not Reported/ Can not calculate,Not Reported/ Can not calculate,Not Reported/ Can not calculate,,,https://www.toraycma.com/page.php?id=661,-0.8538719643,0.285557309,-1.1394292733,3.593286067,0.307728758,2.7693773261,,,,,,,,,,,,,,,,,,,,,,,,,,Not Reported/ Can not calculate,,Not Reported/ Can not calculate,,Not Reported/ Can not calculate,Not Reported/ Can not calculate,,,Not Reported/ Can not calculate,,,Other Carbon,Not reported/Can not calculate,Not reported/Can not calculate,Not reported/Can not calculate
Synthetic fiber,Not Reported/ Can not calculate,0.97000,Not Reported/ Can not calculate,Not Reported/ Can not calculate,Not Reported/ Can not calculate,Not Reported/ Can not calculate,Not Reported/ Can not calculate,Not Reported/ Can not calculate,Not Reported/ Can not calculate,Not Reported/ Can not calculate,,No,3900.00000,4.02062,132.00000,Not Reported/ Can not calculate,Not Reported/ Can not calculate,Not Reported/ Can not calculate,Not Reported/ Can not calculate,20191229,UHMWPE fibers/ Dyneema,,Not Reported/ Can not calculate,Not Reported/ Can not calculate,,,Not Reported/ Can not calculate,Not Reported/ Can not calculate,Not Reported/ Can not calculate,Not Reported/ Can not calculate,Not Reported/ Can not calculate,Not Reported/ Can not calculate,Not Reported/ Can not calculate,Not Reported/ Can not calculate,Not Reported/ Can not calculate,Not Reported/ Can not calculate,,,Need a reference,,-0.0132282657,,3.591064607,0.6042928728,2.1205739312,,,,,,,,,,,,,,,,,,,,,,,,,,Not Reported/ Can not calculate,,Not Reported/ Can not calculate,,Not Reported/ Can not calculate,Not Reported/ Can not calculate,,,Not Reported/ Can not calculate,,,Other Carbon,Not reported/Can not calculate,Not reported/Can not calculate,Not reported/Can not calculate
Metal CNT Composite,55.00000,5.90000,9.40000,Not Reported/ Can not calculate,Not Reported/ Can not calculate,Not Reported/ Can not calculate,Not Reported/ Can not calculate,Not Reported/ Can not calculate,Not Reported/ Can not calculate,Not Reported/ Can not calculate,Not Reported/ Can not calculate,Not reported,318.00000,0.05390,53.78000,Not Reported/ Can not calculate,0.50664,Not Reported/ Can not calculate,Not Reported/ Can not calculate,20210326,,2021.0,Forest derived,Annealed,,,Unsorted,10.90000,Not Reported/ Can not calculate,Not Reported/ Can not calculate,Not Reported/ Can not calculate,,Not Reported/ Can not calculate,Not Reported/ Can not calculate,Not Reported/ Can not calculate,Not Reported/ Can not calculate,,,2021_Fabrication of High Specific Electrical Conductivity and High Ampacity Carbon NanotubeCopper Composite Wires,1.7403626895,0.7708520116,0.9731278536,2.50242712,-1.2684248917,1.7306207979,,,,1.0374264979,,,,,Four-probe,Air,Not Reported/ Can not calculate,1857.00000,19970000000.00000,3384.50000,Not Reported/ Can not calculate,Not Reported/ Can not calculate,800.00000,Not Reported/ Can not calculate,Not Reported/ Can not calculate,Not Reported/ Can not calculate,Not Reported/ Can not calculate,Not Reported/ Can not calculate,Not Reported/ Can not calculate,Not Reported/ Can not calculate,1500.00000,1500.00000,,no,,10.30038,Not Reported/ Can not calculate,10900.00000,4.03743,10900.00000,4.03743,,Metal,large,3.18,large
Metal CNT Composite,55.00000,5.90000,9.40000,Not Reported/ Can not calculate,Not Reported/ Can not calculate,Not Reported/ Can not calculate,Not Reported/ Can not calculate,Not Reported/ Can not calculate,Not Reported/ Can not calculate,Not Reported/ Can not calculate,Not Reported/ Can not calculate,Not reported,318.00000,0.05390,53.78000,Not Reported/ Can not calculate,0.50664,Not Reported/ Can not calculate,Not Reported/ Can not calculate,20210326,,2021.0,Forest derived,Annealed,,,Unsorted,10.90000,Not Reported/ Can not calculate,Not Reported/ Can not calculate,Not Reported/ Can not calculate,,Not Reported/ Can not calculate,Not Reported/ Can not calculate,Not Reported/ Can not calculate,Not Reported/ Can not calculate,,,2021_Fabrication of High Specific Electrical Conductivity and High Ampacity Carbon NanotubeCopper Composite Wires,1.7403626895,0.7708520116,0.9731278536,2.50242712,-1.2684248917,1.7306207979,,,,1.0374264979,,,,,Four-probe,Air,Not Reported/ Can not calculate,259.00000,2740000000.00000,472.00000,Not Reported/ Can not calculate,Not Reported/ Can not calculate,800.00000,Not Reported/ Can not calculate,Not Reported/ Can not calculate,Not Reported/ Can not calculate,Not Reported/ Can not calculate,Not Reported/ Can not calculate,Not Reported/ Can not calculate,Not Reported/ Can not calculate,17000.00000,17000.00000,,no,,9.43775,Not Reported/ Can not calculate,10900.00000,4.03743,10900.00000,4.03743,,Metal,large,4.23,large
Aligned Multiwall CNTs,Not Reported/ Can not calculate,Not Reported/ Can not calculate,Not Reported/ Can not calculate,Not Reported/ Can not calculate,Not Reported/ Can not calculate,Not Reported/ Can not calculate,Not Reported/ Can not calculate,Not Reported/ Can not calculate,0.90000,532,0.07209,No,Not Reported/ Can not calculate,Not Reported/ Can not calculate,Not Reported/ Can not calculate,Not Reported/ Can not calculate,Not Reported/ Can not calculate,6.00000,6.00000,20210326,,2021.0,Forest derived,As-is,,,Unosrted,5.00000,1580.00000,Not Reported/ Can not calculate,Not Reported/ Can not calculate,Not Reported/ Can not calculate,Not Reported/ Can not calculate,Not Reported/ Can not calculate,Not Reported/ Can not calculate,Not Reported/ Can not calculate,Not Reported/ Can not calculate,Not Reported/ Can not calculate,2015_In situ observation of carbon nanotube yarn during voltage application,,,,,,,-0.0457574906,-1.1421109614,0.7781512504,0.6989700043,,,,,Two-probe,Not Reported/ Can not calculate,Not Reported/ Can not calculate,Not Reported/ Can not calculate,Not Reported/ Can not calculate,Not Reported/ Can not calculate,Not Reported/ Can not calculate,Not Reported/ Can not calculate,Not Reported/ Can not calculate,Vacuum,Not Reported/ Can not calculate,31.00000,1580000000.00000,Not Reported/ Can not calculate,Not Reported/ Can not calculate,Not Reported/ Can not calculate,Not Reported/ Can not calculate,Not Reported/ Can not calculate,Not Reported/ Can not calculate,yes,TEM holder,,9.19866,5000.00000,3.69897,5000.00000,3.69897,,CNT,large,Not reported/Can not calculate,Not reported/Can not calculate
